Repository: xianzai588/Hanjie

# Hanjie · 数字化异种材料焊接工艺设计 2026

**当前参赛版：COMPETITION-R1。** 采用 6P 四道自动 TIG、NiFe-55 镍铁基填充、Ø1.6 mm 棒材固定送丝、内置锥驱动圆柱胀套独立定位、分体式紫铜衬环内腔防护，并执行**铸铁冷焊热制度（不预热、层间 ≤100 ℃）＋ 焊后半热态锤击**。全部数字结果由经典公式计算与数值仿真给出。

- [工艺设计说明书](output/pdf/technical-report-v4.pdf)（28 页）与[设计图集](cad/generated/engineering-drawings/pdf/HJ-DRW-drawing-set.pdf)（6 页）。
- [提交技术包](deliverables/submission/)；报名表、学校盖章和推荐由参赛方办理。
- 统一设计配置：`project/competition-design.yaml`（含 `thermal_regime` 与 `peening` 段）。
- 复现入口：`python deliverables/build_submission.py`；相图与热制度计算：`python studies/SCHAEFFLER-MAP/run.py`。

## 设计要点

**焊得住。** NiFe-55（Ni 55%）建立低稀释奥氏体过渡区。Schaeffler 相图当量计算覆盖 10%～50% 全稀释区间共 14 个算例：Cr_eq 0.32～1.18、Ni_eq 46.18～56.61，稳居单相奥氏体区，Ms −217～−395 ℃，相对 A+M 边界（Ni_eq 12～16）余量 ≥30 个当量单位。铸铁基体当量点 (3.95, 5.18)、Ms +468 ℃，说明淬硬倾向源于基体而非冷却速度——预热无法改变，必须由填充金属从外部引入镍。每段收弧后在焊道 400～500 ℃ 窗口内实施半热态气动锤击，把熔合线残余拉应力转为压应力。

**焊不歪。** Ø0.05 mm 位置度预算闭合：径向 0.0218 mm（折合直径 0.0436 mm），叠加 0.002 mm 扩展不确定度后合计 0.0456 mm，余 0.0044 mm；热残余允许上限由预算反算为 0.0102 mm。冷焊制度把座体自由径向收缩协调量压到 0.0630 mm（层间 200 ℃ 口径的 44%），孔区与焊道间 31.7 K 温差即对应整个位置度径向限值——这是取消预热、执行层间 ≤100 ℃ 的直接依据。

**焊得干净。** TIG 无熔滴过渡飞溅从源头消除颗粒；分体式 C11000 紫铜衬环全周屏障、强制吸热、盘面朝上、贴壁下撤，四条件合取，任一不成立系统即保持拒绝状态。

## 核心指标

| 项目 | 要求 |
| --- | --- |
| 壳体 | Q235B，壁厚 5 mm，Ø160 × 200 mm |
| 主轴承座 | QT450-10，环形盘状，轴承孔 Ø40 mm |
| 焊后位置度 | 轴承孔轴线位置度偏差 ≤ Ø0.05 mm（预算闭合，余 0.0044 mm） |
| 洁净度 | 不得产生可能落入压缩机内部的焊渣、飞溅物（四条件合取控制） |
| 焊缝组织 | 全稀释域单相奥氏体，无马氏体转变通道 |

## 工程确认计划

试制阶段按说明书 §9.2 的 V1～V10 完成 A 类实物工程确认：小试金相与宏观截面 → 锤击层残余应力 → 同件测量与重复装夹 → 热残余 CMM 回填 → 铜衬环热接触与颗粒清点 → 自动化联调。设计指标的统一表述为：**经理论计算与数值仿真验证，在设定工况下满足设计指标要求；建议在后续试制阶段通过 A 类实物试验完成最终工程验证。**

## 工作包与分工

| WP | 模块 | 回答的问题 |
| --- | --- | --- |
| WP0 | 项目定义与资料管理 | 我们到底要解决什么 |
| WP1 | 材料与焊接性 | 为什么难焊 |
| WP2 | 焊接工艺选型 | 用什么方法焊 |
| WP3 | 接头结构与夹具 | 接头怎么设计 |
| WP4 | 热-结构仿真 | 为什么这样设计 |
| WP5 | 物理验证（可选） | 实物能不能焊好 |
| WP6 | 自动化与智能监测 | 怎么稳定重复 |
| WP7 | 检测评价与数值后处理 | 怎么证明真的好 |
| WP8 | 作品集成与答辩 | 怎么形成参赛作品 |

# Hanjie · 焊接固定题工艺设计说明书

本项目交付 QT450-10 主轴承座与 Q235B 壳体的工艺设计说明书，附 WPS 设计卡及工程图。主方案冻结为 **8P-R2-t15 八翼柔顺槽座体、壳外 CI-A1 高镍首层预制、低碳 Ni99 第二层、低热输入脉冲 GTAW 最终组焊**，采用已有详细设计的门架、内锥胀套、托环和铜环颗粒屏障。完整圆环及短梁截面计算保留为比较附件。

## 阅读入口

| 文件 | 内容 |
| --- | --- |
| [说明书与工程图合订本](deliverables/competition-entry/01-焊接工艺设计说明书与工程图.pdf) | 说明书正文、五维技术方案、工艺卡及 HJ-001～023 主图 |
| [工艺规程与检验卡](deliverables/competition-entry/02-工艺规程与检验卡.pdf) | 分工序操作参数、检测频次、判据及处置 |
| [工程图集](deliverables/competition-entry/03-工程图集.pdf) | 23 张八翼主方案及工装、洁净、预制公差和检测图 |
| [说明书正文](deliverables/competition-entry/06-焊接工艺设计说明书-正文.pdf) | 单独正文、图表及参考文献 |
| [参赛设计报告包](deliverables/焊接固定题-参赛设计报告包.zip) | 主 PDF、工艺卡、23 主图、名义与分层 STEP、九组公差实体和关键计算 |
| [可编辑与历史附件](deliverables/焊接固定题-可编辑与历史附件.zip) | 可编辑源快照、字体许可证、源图、圆环比较和历史失败摘要 |
| [本次材料清单](deliverables/competition-entry/验证与交付状态.json) | 实际页数、收录文件及各项设计验证状态 |

## 制造与控形

高温预制、清渣、层面修整及轴承孔最终加工在壳外完成，随后清洗干燥并入壳。最终组焊采用八段对称跳焊，焊序为 1→5→3→7→2→6→4→8。每翼真实外缘路径为 **18 mm**，两端各 1 mm 分配给起止过渡，稳定有效连接按 **16 mm/翼、128 mm/道**核算。两道实际路径 288 mm；名义净线能量 300 J/mm 对应净热 86.4 kJ、弧燃 174.545 s、耗丝 628.364 mm。有效焊长用于接头容量，实际路径用于热量、时间和焊材。

本轮第二层采用DMNA099目录Ø1.143×914.4 mm直棒，采购验收±0.020、配套送进8.00±0.20 mm/s；每翼两轨用同一180±0.5 mm定长棒。最终一次分道修订为根3.42/盖3.78±0.05 mm/s，理想最差喉厚余58.677 μm，实际轮廓与连续熔合分别确认。

孔轴控形依靠径向柔顺槽、内锥胀套背承、门架拘束、对称焊序及逐段能量控制。位置度按完全冷却、孔内与壳底工装全部解除后的独立 A/B 基准评价。完整预算为 28＋2＋6.5＋13.5＝50 μm；有限微珩最大局部径向去除 3 μm，用于孔径精整。铜环、接料盘、向上气幕和顶部排烟覆盖组焊、冷却及受控撤工具过程。

## 计算状态与后续边界

主方案已经建立名义几何、曲面两层实体、九组公差实体、工艺守恒及工装/尺寸预算。既有最终组焊—冷却—卸夹算例最大位置度预算为 52.084 μm，超目标 2.084 μm；该结果保留原工艺与实体身份。现行材料链的首次连续熔合、可继承的冷态制造状态、完全卸夹孔形及同状态承载仍按实际状态登记，未写成通过。

报告与工程图按无实物路线完成。公开原始研究及供方资料按首次界面、组织、重熔留层和容量分别迁移，截面成形、制造接口与容量需求核算继续推进；一个来源无需包办全部输入。现行热史的两时间步均在0.5 s越无蒸发适用域，共同0.375 s峰温差8.67%，该热史不能继承到下游力学。宏观制造计算按已冻结表示逐项审查输入，取得资格后沿有效接头、真实切削存留、完全卸夹及同状态承载顺序执行。试制时按工艺卡完成工程确认。

已复核旧QT删除/再加入PEEQ差0，新增保留原生二进制历史的冷态整单元去料准备；本件仍无合格冷态及后续层/壳体/工装初始拓扑，整链不可执行。见[本轮输入独立审核](docs/review/second-round-input-independent-audit-20261008.md)与[实际接口说明](docs/review/native-interface-adaptation-20261008.md)。新制造性能FE数0。

04名义装配STEP为13个导入根、33个实体，覆盖既有名义力链、固定铜盘和根道枪丝包络；已移出停用轻击器。焊缝禁入体和四个见证片占位计入实体数。HJ-022外耳、长压钩、支柱及转运指，HJ-023副压环、横臂、R340驱动/制动副架和抽吸退位机构以工程图及净隙核算为准，未加入04装配。详见[装配覆盖记录](cad/generated/competition-design/assembly-coverage-20261008.json)。

## 历史入口

[比赛交付旧目录](deliverables/比赛交付-20261008/00-历史快照说明.md)和[论文格式旧目录](deliverables/论文格式交付-20261008/00-历史快照说明.md)均为历史快照。前者保留11份STEP指针，后者保留11份完整旧STEP及旧版正文；本次提交入口为上表的competition-entry。

## 维护与重新生成

[参赛基准参数](project/submission-baseline.yaml)是本次对象、焊长和交付路径的机器输入；[说明书正文源稿](deliverables/report/technical-report-v4-unified.md)、[工艺卡目录](deliverables/process)及[比赛内容与完善顺序](deliverables/competition-route.md)是维护入口。PDF路径以[报告配置](project/report.yaml)为准，仓库根目录为维护源，附件中的源文件为导出快照，修改后统一重新构建：

```bash
python cad/parametric/export_drawing_pdfs.py --paper-grayscale
python deliverables/report/build_technical_report_pdf.py --competition-entry --with-drawings
python deliverables/build_competition_entry.py
```

主包只收当前方案，历史计算原件保留在仓库与单独附件。各 PDF 页数以本次文件和材料清单为准。

## 校方提交

原比赛文件的焊接赛道节点为 2026 年 10 月 20 日前报名、10 月 25 日（含当日）提交。报名、盖章、审核推荐及校内节点由团队与校方办理，见[提交核对清单](deliverables/submission-checklist.md)。身份文件与匿名技术作品分别整理。

File: deliverables/competition-editable-history/可编辑源文件/project/competition-design.yaml
version: COMPETITION-R4
scope: 参赛设计方案；历史仿真输入保持原版本，本配置不追认旧结果
layout: 8P-R2-t15
geometry_manifest: simulation/competition-r4/geometry/8P-R2-t15-manifest.json
seat_brep: simulation/competition-r4/geometry/8P-R2-t15.brep
shell_brep: simulation/structural-v4/common/shell.brep
process_source: project/process-r3.yaml
candidate_state_source: deliverables/process/current-candidate-state.md
independent_precoat_input_source: project/precoat-process-design.yaml
postweld_drain:
  inside_diameter_min_mm: 3.90
  inside_diameter_max_mm: 4.10
  line_length_max_m: 1.0
  local_loss_K_max: 10.0
  newtonian_viscosity_max_Pa_s: 0.005
  density_kg_m3: 1000.0
  net_differential_pressure_min_Pa: 2500.0
  supply_limit_ml_min: 60.0
  capacity_factor: 2.0
  scope: 牛顿型微珩液；杯口至回收瓶入口净差压，扣除不确定度；不适用于非牛顿UT凝胶
  fault_containment:
    cup_inside_diameter_mm: 44.0
    cup_inside_diameter_tolerance_mm: 0.20
    cup_liquid_depth_mm: 16.0
    cup_liquid_depth_tolerance_mm: 0.10
    tool_displacement_max_ml: 3.0
    operating_inventory_max_ml: 2.0
    fittings_and_upper_tool_drainback_max_ml: 1.0
    supply_downstream_of_shutoff_max_ml: 0.50
    shutdown_latency_max_s: 0.10
    reserve_ml: 2.0
    # 整段满液回流计入；不以止回阀成功关闭减少故障容积。
    return_wet_length_max_m: 1.0
    bottle_max_liquid_below_cup_outlet_mm: 150.0
    discharge_air_gap_min_mm: 20.0
    bottle_capacity_below_fault_level_min_ml: 200.0
    bottle_initial_inventory_max_ml: 100.0
    supply_cartridge_max_ml: 35.0
    supply_cartridge_policy: 每件预装≤35 mL的封闭定量供液筒，作业中不得续接大储液箱；开工前回收瓶存液≤100 mL
    bottle_inlet: 管末端经瓶顶干式接口自由出液，不插入瓶内液面；高液位停止供液
    routing: 下杯侧下出液，管线连续下坡并机械固定；瓶最高故障液位低于杯出口150 mm，所有软管及接头湿段总长不超过1 m
    level_interlock: 下杯残液达到2 mL即停供液；上罩/接头及供液阀下游容积分别以1.0/0.50 mL上限验收
assembly:
  seat_bottom_z_mm: 100.0
  bottom_open: true
  bottom_clearance_mm: 220.0
  datum_A: 壳体下端独立安装面
  datum_B: 壳体内壁两个轴向测量带拟合的轴线，按A法向约束定向
  housing_lift_mm: 140.0
  upper_fixture_lift_mm: 260.0
  withdrawal_route: 下承力柱、整体固定反向锥芯、铜环和接料盘均固定；打开上部机械止挡，胀套正向上退1 mm并收拢，再整体上提260 mm；壳体连独立A基准托环上提140 mm后横移，托环保持原定位到完全冷态；解除托环后CMM。
process:
  pass_count: 2
  sequence:
  - 1
  - 5
  - 3
  - 7
  - 2
  - 6
  - 4
  - 8
  wire_diameter_mm: 1.6
  deposition_efficiency_range:
  - 0.9
  - 0.98
  minimum_leg_mm: 3.8
  clearance_leg_mm: 4.3
  feed_policy: 根道3.42±0.05、盖面3.78±0.05 mm/s，实际分辨率≤0.01；平均3.60仅作总量核算，速度与丝径公差沿用
  filler_candidate: CI-A1高镍独立MMA首层主线＋中间修整＋低碳裸Ni99第二层＋NiFe55最终两道连接；采用窗口由有效接头确定
  filler_source: https://certilas.com/en/product/nife-55-tig
  wire_entry_offset_xyz_mm:
  - -1.3
  - 0.0
  - -1.3
  hold_after_arc_s: 120.0
  release_below_c: 55.0
  measurement_temperature_c: 20.0
  measurement_temperature_band_c: 1.0
  feed_nominal_mm_s: 3.6
  feed_role: 两道平均供料仅作总量核算；实际根/盖分道
  pass_feed_mm_s: {root: 3.42, cover: 3.78}
  finite_process_revision_source: studies/COMPETITION-DESIGN/results/final-pass-forming-revision-20261008.json
  feed_tolerance_mm_s: 0.05
  wire_diameter_tolerance_mm: 0.01
  travel_relative_tolerance: 0.02
  wire_guide_design: 根道枪靶R74.50/z117.30、棒端R73.20/z116.00；盖面枪靶R74.00/z118.00、棒端R72.70/z116.70；棒材沿(-0.35,+0.93,+0.11225)伸长15
    mm后导管竖直到z220，枪/丝实际净隙2.169 mm
thermal_regime:
  method: 最终组焊低温短道GTAW（不预热）
  design_basis: 本段只描述入壳最终组焊；MMA首层按HJ-W-00C/00D独立预热、道间及缓冷，首层PMZ/HAZ单独核查
  substrate_condition: QT450-10力学牌号合格；铁素体主导、珠光体面积分数≤20%、无原始白口/游离渗碳体网；20%为项目采购与方法资格窗口
  bore_fit_basis: QT原有Ø40主轴承孔，不增加轴套；20℃40.000～40.025为设计尺寸控制等级H7，非官方尺寸公差；ISO 286-2表格支持公差数值，不推导机型轴承配合或产品寿命
  candidate_manufacturing_bore_window_mm: [40.006, 40.008]
  manufacturing_bore_window_state: historical_window_pending_candidate_verification
  start_temperature_c: 20.0
  start_temperature_min_c: 15.0
  preheat_policy: 组焊不预热；Ni99预制堆焊是独立前工序，之后完成精加工及来料检验
  interpass_limit_c: 100.0
  interpass_measurement: 距焊道边缘10 mm的座体表面，接触式热电偶或红外测温
  seat_stored_heat_kj:
    at_20c: 0.0
    at_100c: 37.547
    at_150c: 61.913
    at_500c: 256.581
  free_radial_contraction_mm:
    at_interpass_100c: 0.063
    at_preheat_150c: 0.1024
    at_interpass_200c: 0.1418
    at_hot_weld_500c: 0.378
  component_heat_capacity_j_per_k: 2259.42
  shielding: 停弧后维持装夹与定流量水冷；温度门控卸夹并撤出铜环，再在20±1℃环境冷却测量，禁止强制骤冷
peening:
  enabled: false
  role: 选配设备储备，主工艺不启用且不计强度或控形收益
  method: 焊道凝固后随动热态轻击；停弧后加速覆盖段尾
  mechanism: 热态轻击使焊缝局部塑性延展，减轻收缩拉应力；强度与位置度计算不计锤击增益
  window_c:
  - 400.0
  - 500.0
  lower_prohibited_below_c: 400
  tool: Ø6圆头；Ø5 H13横臂；远置Ø10竖向气动活塞位于R45、z123～135
  air_pressure_mpa:
  - 0.2
  - 0.4
  impact_rate_per_min:
  - 6000
  - 6000
  overlap_fraction_min: 0.75
  coverage: 仅熔敷焊道中部；与QT母材、熔合线、焊趾各留≥0.5 mm，禁止直接敲击脆硬HAZ
  acceptance: 无撕裂、剥离；压痕深度≤0.05 mm；首件确定最低有效气压，不追求深麻点
  sequence: 两道×八段；实测400～500℃才轻击，超出窗口或缺温度信号则转工艺复核，不自动继续，不为锤击二次加热
  contact_force_peak_limit_N: 200
  maximum_tracking_speed_mm_s: 18
  maximum_tracking_acceleration_mm_s2: 300
  minimum_contact_width_mm: 0.72
  tool_operation: 100 Hz；实际压痕接触宽0.72～1.09 mm、深≤0.05，轨迹重叠≥75%；测温至指令总延迟≤20 ms；停弧后0.20 s内焊枪与送丝上提40 mm，轻击轴继续扫完段尾；轻击结束先升焊枪到120
    mm，再升轻击头；气动驱动行程≤2 mm并限冲击峰值200 N
  working_pose_error_per_tool_mm: 0.05
fixture:
  type: 整体固定反向锥芯＋上提释放六指胀套＋独立球铰压环＋固定承力柱
  manufacturing_bore_window_mm: [40.010, 40.014]
  candidate_manufacturing_bore_window_mm: [40.006, 40.008]
  manufacturing_bore_window_state: historical_window_pending_candidate_verification
  datum_holder_transfer_support_count: 6
  datum_holder_support_pitch_radius_mm: 82.5
  datum_holder_point_load_limit_N: 100.0
  datum_holder_outer_grip_slot_depth_mm: 3.0
  datum_holder_outer_grip_slot_width_mm: 8.2
  datum_holder_outer_grip_slot_z_mm: [-12.2, -9.8]
  bore_limits_mm:
  - 40.0
  - 40.025
  collapsed_sleeve_diameter_mm: 39.94
  maximum_sleeve_diameter_mm: 40.04
  contact_bands_z_mm:
  - - 100.2
    - 114.8
  contact_coverage_fraction: 0.9
  internal_cone_half_angle_deg: 10.0
  positive_return_stroke_mm: 1.0
  radial_force_limit_n: 100
  friction_scenarios:
  - 0.0
  - 0.05
  - 0.1
  - 0.2
  axial_clamp_force_n: 500.0
  upper_envelope_radius_mm: 35.0
  upper_envelope_top_z_mm: 400.0
  support_radius_mm: 30.0
  support_pad_radius_mm: 4.0
  support_count: 3
  support_top_z_mm: 100.0
  carrier_disk_radius_mm: 36.0
  carrier_disk_z_mm:
  - 80.0
  - 94.0
  carrier_post_radius_mm: 72.0
  carrier_post_bottom_z_mm: -20.0
  carrier_base_flange_radius_mm: 220.0
  carrier_base_flange_height_mm: 140.0
  carrier_base_bolt_count: 12
  carrier_base_bolt_radius_mm: 180.0
  carrier_base_clearance_hole_mm: 39.0
  carrier_base_bolt_tensile_area_mm2: 817.0
  carrier_base_bolt_elastic_grip_mm: 220.0
  carrier_base_bolt_preload_n: 90000.0
  carrier_post_modulus_mpa: 200000
  carrier_post_minimum_yield_mpa: 355
  carrier_post_maximum_auxiliary_bore_mm: 0.0
  carrier_pad_load_design_n: 5000
  carrier_design_moment_n_mm: 170000
  carrier_support_contact: 三个Ø8×6钢托垫只承压、允许脱离；R30、0/120/240°，独立压环恒力500 N
  carrier_material: 45钢调质整体锥芯/柱/托盘/法兰，屈服≥355 MPa；柱Ø144×100、托盘Ø72×14、法兰Ø440×140；12-M36×200 ISO4762-8.8/PCD360，预紧90±9 kN/只；基座啮合≥55、盲孔深≥70。锥面局部感应硬化、精磨后Ra≤0.2，全部热处理完成后同轴精加工；固定安装，不作生产升降。
  radial_force_limit_scope: 装夹预载≤100 N；热收缩反力另按胀套/芯轴结构强度校核
  finger_thickness_mm: 0.8
  finger_length_mm: 30
  finger_count: 6
  finger_width_mm: 19
  mechanical_backstop: 芯轴到位后机械止挡承受热收缩反力；气缸用于预载及正向回退
  mandrel_backing_length_mm: 14.6
  mandrel_backstop_capacity_n: 5000
  mandrel_cone_minor_radius_mm: 16.5
  mandrel_cone_major_radius_mm: 19.07437391834359
  mandrel_axial_stop_z_mm: 155.4
  mandrel_neck_bottom_z_mm: 115.4
  mandrel_neck_outer_diameter_mm: 40.2
  mandrel_cone_machined_length_mm: 15.4
  mandrel_effective_stem_length_limit_mm: 50
  mandrel_hot_modulus_lower_mpa: 180000
  mandrel_face_incremental_compliance_um_per_kn: 0.05
  mandrel_contact_design: 固定锥芯、Ø60×40承力颈（实心）、Ø72×14托盘、Ø144×100柱及Ø440×140法兰为同一45钢调质整体件，材质证明屈服≥355 MPa；固定锥芯为实心反向10°锥，接触段下端R19.074/上端R16.50、z100.2～114.8，机加工z99.8～115.2、两端各延伸0.4。六指胀套内锥匹配，弹性颈z115.4～145.4；驱动胀套向下设置100
    N预载，热反力由z155.4根部正向机械止挡承受，释放时开止挡、胀套上退1 mm再整体上提260。M12只预载/回退。上部止挡经Ø70/Ø24、长244.6承力筒传到z400门架；门架4柱Ø80×400、跨360、板厚100、扣除Ø110孔后按有效单条宽120保守验算。Ø100止挡头由两块径向退开的机械承托块承压，打开后穿Ø110孔上提；压环独立500
    N球铰传力。固定锥和胀套Ra≤0.2，坐实后锥/肩径向增量柔度≤0.05 μm/kN作为资格目标。
  carrier_base_bolt_diameter_mm: 36.0
  carrier_base_bolt_length_mm: 200.0
  carrier_base_bolt_head_envelope_mm: 60.0
  carrier_base_bolt_proof_stress_mpa: 600
  mandrel_core_bore_diameter_mm: 0.0
  mandrel_lower_guide_shaft_diameter_mm: 38.29
  mandrel_lower_guide_outer_diameter_mm: 60.0
  mandrel_lower_guide_inner_diameter_mm: 0.0
  mandrel_lower_guide_z_mm:
  - 59.8
  - 99.8
  mandrel_lower_guide_face_compliance_um_per_kn: 0.05
  upper_envelope_bottom_z_mm: 115.4
  fixed_cone: true
  upper_portal_clear_span_mm: 360.0
  upper_portal_plate_thickness_mm: 100.0
  upper_portal_effective_strip_width_mm: 120.0
  upper_portal_column_diameter_mm: 80.0
  upper_portal_column_length_mm: 560.0
  upper_portal_column_count: 4
  upper_stop_tube_outer_diameter_mm: 70.0
  upper_stop_tube_inner_diameter_mm: 24.0
  upper_stop_tube_length_mm: 244.6
  upper_stop_aperture_diameter_mm: 110.0
  upper_stop_head_diameter_mm: 100.0
shield:
  type: 四瓣水冷紫铜衬环＋闭合低析出FFKM密封＋受控氩气喷流幕＋顶部排烟
  design_basis: 刚性接料盘及静态密封阻断落屑路径，气幕辅助吹扫；不以气流阻止所有颗粒
  rigid_radius_mm: 74.0
  floor_z_mm: 87.59
  floor_thickness_mm: 1.0
  ring_bottom_z_mm: 90.5
  ring_top_z_mm: 99.5
  ring_inner_radius_mm: 71.8
  ring_outer_radius_mm: 74.8
  ring_material: C11000；每瓣下Ø1.10/上Ø1.40水道，8路并联等流量，总≥0.60 L/min，入口20±2℃；有效换热50～150 W/(m²K)
  ring_wall_thickness_mm: 3
  ring_split_count: 4
  ring_contact_mode: 铜环OD149.60，不与钢壳刚性接触；闭合Ø2.50 FFKM密封圈，槽深名义1.875按圈配作1.835～1.915、宽3.75±0.02，中心z97.125；冷态实际压缩0.415～0.425；四瓣各径向回缩1.10±0.05后保持原位，壳体上提回收
  gas_curtain:
    gas: 99.999% Ar
    flow_range_l_min:
    - 10.0
    - 15.0
    pressure_mode: 壳体上口开放、腔体近大气压；歧管表压0.25～2.8 kPa与实际气幕10～15 L/min双联锁；补氩按流量平衡，罩外排烟补风独立
    manifold_pressure_range_pa:
    - 250
    - 2800
    inlet: 盘下环形气道3×2，12孔Ø1.0朝上；接头M5，独立于水路
    outlet: 顶部开口集气罩，局部抽气22～28 L/min；单头护气8～12＋气幕10～15合计18～27；外侧通风独立
    flow_interlock: 氩气流量未落入10～15 L/min窗口时安全联锁禁止起弧
  material_candidate: 四瓣紫铜卡环＋闭合低析出FFKM密封圈＋1 mm刚性不锈钢接料盘；水路双重隔离，清洗后装配
  joint_design: 铜瓣接缝2.00±0.05；上圈316L滑动桥厚0.50±0.02；袋槽径向深0.53 +0.01/0按实测槽底配作，参考桥面R72.925，一端固定、另一端在6 mm袋槽内滑动，初始搭接4 mm。下圈槽设在独立连续17-4PH
    H900密封座底面：厚1.50、z88.90～90.40，与铜底净隙0.10±0.04；槽0.40±0.01×1.40±0.02、R72.8；密封座至盘面按圈配作名义0.31、实测压缩0.28～0.29。8内耳沉头M3固定到闭底加强环，不开贯通孔；整环下圈随盘保持静止，铜瓣单独径向退位。圈自由内径上145.85/下144.60±0.10；截径上2.47～2.53/下0.99～1.01。；8个ISO10642
    M3×6移至R69.00±0.05，头按实物配沉孔，齐平或凹0～0.02；盘底R66.5～74加强环厚6、底z81.59，盘面锥座局部配作≤0.15；含钻尖盲深≤5.5，加强环厚6.00±0.02/内R66.50±0.05、盘厚1.00±0.02；底厚≥1.40、内侧壁厚≥0.90；螺钉实测总长≤6.30、孔底净隙≥0.20。；含92°头锥、凹入0.02及槽深/厚度极限，沉头至下密封槽保留钢壁≥0.68，不切穿密封槽。
  withdrawal: 下承力柱、整体固定反向锥芯、铜环和接料盘均固定；打开上部机械止挡，胀套正向上退1 mm并收拢，再整体上提260 mm；壳体连独立A基准托环上提140 mm后横移，托环保持原定位到完全冷态；解除托环后CMM。
  seal_radial_thickness_mm: 0.625
  seal_engineering:
    copper_mass_kg: 0.07191537881783833
    copper_heat_capacity_J_K: 26.024342078170516
    copper_height_mm: 9.0
    copper_bottom_z_mm: 90.5
    copper_top_z_mm: 99.5
    minimum_copper_mass_kg: 0.0675956937095338
    lower_face_seal_cord_mm: 1.0
    lower_face_groove_depth_mm: 0.4
    lower_face_groove_width_mm: 1.4
    lower_face_seal_radius_mm: 72.8
    plate_top_z_mm: 88.59
    metal_slide_gap_mm: 0.31
    copper_to_backing_ring_clearance_mm: 0.1
    lower_backing_ring_thickness_mm: 1.5
    lower_backing_ring_top_z_mm: 90.4
    lower_backing_ring_bottom_z_mm: 88.9
    lower_face_temperature_limit_C: 48
    backing_ring_material: 17-4PH H900; continuous lower gland, 8 inner tabs and blind M3 screws
    pan_under_rim_thickness_mm: 6
    pan_under_rim_inner_radius_mm: 66.5
    retention_screw_radius_mm: 69
    retention_screw_radius_tolerance_mm: 0.05
    retention_screw: M3x6 ISO10642 stainless; maximum head diameter6.72 and height1.86; fitted flush or recessed0..0.02 mm
    screw_blind_drill_depth_maximum_from_pan_top_mm: 5.5
    screw_blind_hole_bottom_ligament_minimum_mm: 1.4600000000000009
    screw_inner_side_ligament_minimum_mm: 0.9000000000000057
    screw_to_lower_gland_ligament_minimum_mm: 0.6839732135474321
    pan_countersink_relief_depth_maximum_mm: 0.15
    lower_stop_radii_mm:
    - 73.7
    - 74
    lower_stop_nominal_height_mm: 0.31
    lower_stop_average_pressure_MPa: 7.183703141137313
    lower_gland_local_bending_MPa: 5.246866255776769
    copper_sector_gap_mm: 2
    sector_gap_tolerance_mm: 0.05
    upper_bridge_material: 316L; 0.50 +/-0.02 mm radial thickness; one end fixed, other end slides in a 6 mm pocket; pocket
      radial depth 0.53 +0.01/0 from actual gland floor
    upper_bridge_minimum_copper_inner_wall_mm: 0.5099999999999909
    upper_bridge_pocket_removed_volume_mm3: 111.3
    minimum_sector_gap_during_retraction_mm: 0.32365440327094097
    port_boss_count: 8
    port_boss_dimensions_mm:
    - 2
    - 4
    - 6
    port_boss_angle_from_seam_deg: 3
    port_tube_outer_diameter_mm: 1.8
    port_tube_insertion_mm: 3
    water_bulkheads: 4 welded sealed 316L blocks at R55/45+90i deg, 12 radial x16 tangential, z83.59..99; 4 hose ports per
      block and independent down-facing supply/return
    microtube_design: PFA TLM0201 or equivalent, OD2/ID1; manufacturer recommended static bend R10, design installed R>=12
      with 1.15 mm stroke qualification; each hose <=100 mm
    copper_water_port_radial_stagger_mm: 10
    water_port_local_xyz_mm:
    - - 58
      - -8
      - 92
    - - 52
      - -8
      - 94
    - - 58
      - 8
      - 92
    - - 52
      - 8
      - 94
    water_port_union: custom 316L M4x0.5 compression union, OD<=5 and length<=8; PFA insertion >=4, low-outgassing ferrule;
      machined Cu5x5x5 L-port block and integral M4 nipple, no cyclic metal bending; round nut OD5 with flats4.5, engagement>=2;
      installed PFA outside envelope<=2.20 mm
    microtube_Re_upper: 2273.6420441699333
    microtube_pair_pressure_drop_Pa: 10725.769924849008
    hydraulic_design_upper_Pa: 53452.381642712004
    pump_differential_design_minimum_Pa: 80000
    microtube_hydraulic_envelope: effective bore >=0.95 mm; each circuit two hoses <=105 mm each; per-channel 0.075..0.07875
      L/min; Darcy f=0.06 and local K=15 design bounds cover microtube transition; water channel laminar check uses maximum
      flow
    channel_arc_angle_deg: 84
    channel_straight_length_each_end_mm: 3.5
    actual_copper_minimum_with_ports_kg: 0.06929384537701755
    lower_ring_incident_heat_limit_W: 2
    lower_ring_copper_link_W_K: 0.75
    lower_ring_temperature_bound_C: 47.666666666666664
    shell_copper_heat_transfer_reference: effective conductance normalized to nominal full circumference; actual copper gap
      area is not presented as a meshed contact surface
    lower_face_cold_compression_mm: 0.29
    lower_face_retained_compression_mm: 0.2243586
    lower_face_hot_max_compression_fraction: 0.298819211552254
    lower_face_hot_gland_fill_fraction: 0.8102182250572685
    lower_face_worst_hot_gland_fill_fraction: 0.8268363423033757
    lower_face_cord_acceptance_mm:
    - 0.99
    - 1.01
    copper_temperature_limit_C: 45
    shell_seal_band_temperature_limit_C: 180
    seal_material: low-outgassing FFKM, Kalrez 7075UP or qualified equivalent
    cord_diameter_mm: 2.5
    groove_radial_depth_mm: 1.875
    groove_axial_width_mm: 3.75
    groove_center_z_mm: 97.125
    elastomer_CTE_upper_per_K: 0.0003
    cold_squeeze_mm:
    - 0.41499999999999204
    - 0.42499999999999716
    hot_squeeze_min_mm: 0.270999999999992
    hot_squeeze_max_mm: 0.5782342499999972
    hot_squeeze_fraction:
    - 0.10711462450592571
    - 0.2341029352226709
    retained_squeeze_with_set_and_wear_allowance_mm: 0.21034999999999324
    cold_gland_fill_fraction: 0.6981317007977318
    hot_gland_fill_fraction: 0.8035653598095738
    worst_hot_gland_fill_fraction: 0.8454148483911633
    upper_cord_acceptance_mm:
    - 2.47
    - 2.53
    upper_groove_matched_depth_range_mm:
    - 1.835
    - 1.915
    sector_count: 4
    sector_angle_deg: 90
    radial_retraction_mm: 1.1
    retraction_tolerance_mm: 0.05
    withdrawn_max_radius_mm: 74.84945461190135
    minimum_withdrawal_clearance_mm: 0.15054538809864937
    water_channels_per_sector: 2
    channel_diameters_mm:
    - 1.1
    - 1.4
    channel_diameter_upper_tolerance_mm: 0.02
    channel_center_tolerance_mm: 0.02
    minimum_copper_ligaments_with_tolerance_mm:
    - 0.9199999999999999
    - 0.5000000000000009
    - 0.69
    channel_reynolds:
    - 2170.2946785258455
    - 1705.2315331274501
    water_conductivity_lower_W_mK: 0.59
    water_viscosity_lower_Pa_s: 0.0007
    channel_center_radius_mm: 73.3
    channel_center_z_mm:
    - 92
    - 94
    water_flow_L_min: 0.6
    water_inlet_C:
    - 18
    - 22
    water_outlet_limit_C: 35
    water_channel_UA_W_K: 6.212117288744427
    water_effective_W_K: 5.772551963934611
    water_lumped_design_W_K: 5.6
    copper_upper_bound_C: 44.53229150946162
    copper_upper_bound_scope: single isolated quarter, shell 180C, inlet 22C, h 150 W/m2K, all 10 W incident heat in this
      quarter
    copper_upper_bound_incident_radiation_W: 10
    copper_upper_bound_water_heat_W: 31.545208113246268
    steel_copper_effective_h_W_m2K:
    - 50
    - 150
    copper_effective_area_mm2: 4241.150082346221
    seal_radial_force_design_limit_N: 1500
    checks_pass: true
  lower_backing_ring: 连续密封座≤48℃，8柔性铜热带至铜瓣，合计导热≥0.75 W/K；入射与传热≤2 W包含在单瓣10 W热负荷包络内。轴向密封压紧≤1000 N，承力止挡旁路多余螺钉预紧；0.31间距在受载状态配垫测量。
    盘上R73.7～74.0整环金属止挡高名义0.31按圈配作，形成连续承力支承，铜瓣不接触该止挡。
  water_port_design: 每条84°弧道＋两端各≥3.5 mm直道；8个2×4×6铜内凸台，距接缝3°；每凸台上下水路端口分别引出，8供8回软管固定且留1.15 mm运动余量。
  water_bulkhead_design: 4个316L密封穿盘分配块，R55/45°起等分90°；12径向×16切向，z83.59～99.00；块体与盘板连续气密焊接，4微管口分配2供2回、下方独立水路。铜凸台不直接开M5，钎接OD1.80铜微管插入3
    mm，ID对应1.10/1.40；柔性PFA管SMC TLM0201或等效PFA，OD2/ID1，四瓣各4根合16根，上层水平Ω弯实装最小弯曲半径≥12（供方静态推荐10，往复首件确认）、额定≥0.3 MPa/60℃；布置内腔R43～69、z90.8～98.2，软管固定防擦并留1.15
    mm移动余量。首件按压力/运动/析出/洁净验收，不以铜接头直接弯折补行程。 各铜内凸台两级铜微管口在径向错开10 mm后转Ø2压紧接口，避免2 mm层间距直接布置大接头；两根每水路微管各≤100 mm，支路压差设计≥0.08 MPa；每路流量0.075～0.07875
    L/min；微管有效内径≥0.95，长度极限各105 mm。；定制316L M4×0.5压紧接头外包络≤Ø5×8，PFA插入≥4、低析出卡套；铜微管接5×5×5机加工L孔转向块，禁止往复弯折。局部端口坐标(58,±8,92)/(52,±8,94)，相邻孔中心距6.325，独立纵孔由盘下引入，端口不串通。；圆螺母Ø5双平面4.5、啮合≥2，含公差/温升/弯曲实装微管外径包络≤2.20。；转向块径向Ø1.80插管孔深1.50、内部水孔ID对应1.10/1.40交汇，切向整体M4螺纹凸嘴长3.50，PFA止口插入4；块与铜凸台同动，不设旋转接头。；固定块压紧帽端面齐平，独立下引孔(x52/58,y±3)，PFA插入4后至转向流道净隙≥0.5。
precision:
  limit_diameter_mm: 0.05
  bore_length_mm: 15
  support_height_spread_limit_mm: 0.003
  support_manufacturing_height_spread_limit_mm: 0.0025
  radial_allocations_mm:
    datum_transfer: 0.002
    fixture_axis_setting: 0.002
    sleeve_centering: 0.002
    clamp_elastic_shift: 0.0065
    thermal_residual_target: 0.006
    release_shift_target: 0.0005
  status: 径向非热分配14 μm，基准/轴线/定心各2、夹紧6.5、搬运0.5、支点1；固定锥/柱实体有限元与根部连接分别验证，局部压缩另用于2000接触密度匹配。
  measurement_expanded_uncertainty_diameter_target_mm: 0.002
  honing_axis_allocation_diameter_mm: 0.0065
  bore_finish_strategy: 焊前候选孔40.006～40.008（完整核验后冻结）；20±0.2℃孔径方法U≤0.0005，最小值减U≥40.000且最大值加U≤40.025时不精整、焊接孔轴设计额度≤0.020；欠尺寸孔必须走有限微珩分支，焊接孔轴额度≤0.0135，最大局部径向去除≤0.003、直径增量≤0.006，最小测量至40.0005～40.0010即停止；精整前后独立CMM与干态洁净检查，禁止用精整纠正孔轴
  finish_allowance_diameter_mm:
  - 0
  - 0
  post_weld_machining: 不预留固定余量；局部单边去除≤0.003、直径≤0.006；含微珩位置度另计0.0065，预算28+2+6.5+P≤50 μm；无需微珩且禁止精整分支28+2+P≤50 μm；均不得以机加工修正孔轴
  conformity_rule: 测得位置度直径＋同口径扩展不确定度≤0.05 mm

File: deliverables/competition-editable-history/可编辑源文件/project/pilot-production-design.yaml
scope: 8件每8小时班次的小批试制资源设计；第二层热史和实际人工计时完成后确认出件能力
target_parts_per_shift: 8
shift_s: 28800
working_utilization_for_manual_tasks: 0.8
first_preheat_s: 2160
first_arc_to_cold_s: 25994.302
first_mma_station_thermal_occupancy_s: 1694.302
first_clean_handle_allowance_s: 480
middle_normal_machining_planning_s: 600
middle_PT_manual_s: 480
middle_PT_elapsed_upper_s: 4080
second_GTAW_arc_s: 154.254176
second_GTAW_clean_handle_allowance_s: 480
second_GTAW_station_reserved_s: 2700
second_preheat_s_planning: 2160
second_arc_to_cold_reserved_s: 28800
second_reservation_is_verified_heat_history: false
final_machining_planning_s: 900
wash_dry_pack_planning_s: 600
delayed_PT_wait_s: 86400
delayed_PT_scope: 第二层全部焊道结束并按规定缓冷至室温后的一次终端延迟PT；首层为冷态修整后PT
delayed_PT_start_event: 记录工件完成第二层缓冷并降至室温的时刻；24h等待与冷却历时不重叠
delayed_PT_basis: 本设计保留的终端检查窗口；已核对铸铁教材、电极TDS及TWI指导未规定各层均等待24h
delayed_PT_manual_s: 480
delayed_PT_elapsed_upper_s: 4080
assembly_planning_s: 120
final_single_head_station_s: 462.5
final_preflow_min_s: 30
final_PT_manual_s: 480
final_PT_elapsed_upper_s: 4080
UT_station_s: 600
CMM_station_s: 360
CMM_if_microhone_station_s: 720
microhone_station_s: 200
dry_cleanliness_station_s: 300
thermal_zones:
  preheat_separated_from_controlled_cooling: true
  cooling_independent_per_part: true
  loading_must_not_reheat_other_parts: true
  first_cycle_zones_minimum: 8
  second_cycle_reserved_zones_minimum: 9
  design_note: 各区独立热电偶和功率控制；入料热扰动不得改变其他零件的既定200℃保温与50℃每小时冷却程序
cost_scenarios:
  meaning: 工程预算输入，非供应商报价；采购据书面报价替换
  labor_CNY_h: 45
  electricity_CNY_kWh: 0.8
  argon_CNY_m3: 8
  CI_A1_CNY_kg: 350
  low_C_Ni99_CNY_kg: 300
  NiFe55_CNY_kg: 250
  consumable_purchase_factor: 1.15
  SMAW_deposition_efficiency_for_purchasing: 0.6
  first_furnace_average_allocated_kW: 0.15
  second_furnace_average_allocated_kW: 0.15
  furnace_average_power_is_measured: false
  reserved_PT_UT_consumables_CNY_part: 12
  capital_tooling_and_reject_cost_included: false
final_single_head_station_s_scope: 旧字段名保留；462.5为焊接子程序，不含装配120、末弧保持至少120及实际退出/温控延长
minimum_complete_fixture_cycle_s: 702.5
cost_scenario_additional_duration_scope: 已计前吹30s及最低末弧120s；额外冷却/退出按实际阀态通气计费，37L/min每延长1min追加0.296元

File: deliverables/competition-editable-history/可编辑源文件/project/precoat-process-design.yaml
state: competition_design_pWPS_pending_process_qualification
main_route: CI-A1独立预制—低碳Ni99第二层—8P低热GTAW—铜环实体屏障
first:
  method: SMAW/MMA
  polarity: DCEP
  electrode: KOBELCO CI-A1 ENi-CI
  diameter_mm: 3.2
  current_A: 110.0
  voltage_V_reference: 23.0
  travel_mm_s: 1.6666666666666667
  efficiency_for_design_accounting: 0.8
  deposited_mass_rate_g_s: 0.17
  track_radius_mm: 71.98
  track_length_per_wing_mm: 19.28169543353246
  tracks_per_wing: 1
  arc_duration_per_wing_s: 11.569017260119475
  deposited_mass_per_wing_g: 1.9161544218236166
  net_power_W_for_design_accounting: 2024.0
  net_line_energy_J_mm_calculated: 1214.4
  reference_line_energy_J_mm_rounded: 1215.0
  geometry_model_path: cad/generated/mma-mass-envelope/CI-A1-single-track-end80-r12
  end_control:
    ramp_duration_s: 1.2
    final_current_A: 80.0
    melting_rate_current_exponent: 2
    rate_basis: 末段准稳态I与I²熔化关系的低供料情景，未移植E7018或其他产品的系数；以实际熔敷称量核验
    source: KOBELCO目录346页，CI-A1直径3.2电流80～130 A；90A候选时间减半仍超温，按3.2mm面内扩散尺度限定末次修订
  preheat_interpass_C:
  - 200
  - 300
  furnace_setpoint_C: 300
  drying_C:
  - 70
  - 100
  drying_min:
  - 30
  - 60
  hot_peening: 逐道趁热轻击熔敷金属，不击QT/熔合线，不计强度收益
  cooling: 转200℃保温炉保温2 h，再随炉缓冷；引用同类试验作为设计制度，按本件金相与裂纹评定确认
second:
  method: GTAW
  polarity: DCEN
  filler: 低碳DMNA099／ERNi-CI裸棒，原TDS供货0.045 inch×36 inch；设计采购验收Ø1.143±0.020 mm
  product_identity_basis: 原供方Weldwire现官网所链Duramax DMNA099／ERNi-CI；旧WWNA99商名与现供货标识须明确
  product_TDS_path: docs/sources/Weldwire-Duramax-DMNA099-ERNi-CI-TDS.pdf
  product_TDS_url: https://www.weldwire.net/_files/ugd/f42bc4_2132a75a538c4a2e90fd6dea7426a91b.pdf
  product_TDS_page: 1
  diameter_supply_basis: 原TDS第1页的0.045 inch×36 inch，精确换算Ø1.143 mm×914.4 mm；不以公制1.20代替英制尺寸
  stock_length_mm: 914.4
  rod_feed_interface:
    cut_blank_length_per_wing_mm: 180.0
    cut_blank_length_tolerance_mm: 0.5
    cut_blank_length_acceptance_mm: [179.5, 180.5]
    blanks_per_part: 8
    blanks_per_stock_rod: 4
    same_blank_for_both_tracks: true
    inactive_clamping_tail_min_mm: 15.0
    front_trim_allowance_mm: 2.0
    cutting_loss_per_blank_mm: 1.0
    stock_rods_per_part: 2
    minimum_accepted_stock_length_mm: 726.0
    minimum_available_feed_stroke_mm: 162.0
    exchange: 每翼两轨使用同一180 mm定长棒；离弧换翼时换棒，计入既有第二层清理换翼预留；夹持、送进和更换时间为本设计设备接口要求，现机执行能力尚未核实
  diameter_tolerance_basis: 本设计冻结的采购/来料验收要求±0.020 mm，非原厂公布公差；由既有CAD最大槽口投影与1.75 mm覆盖任务反算总供料允许负偏差0.040505 mm后取一半以内，实际逐批测径验收，不符合者不投入该pWPS
  diameter_acceptance_mm: [1.123, 1.163]
  diameter_mm: 1.143
  diameter_tolerance_mm: 0.02
  current_A: 75.0
  voltage_V_reference: 11.0
  current_voltage_basis: 保留200～300℃预热薄层短弧的75 A/11 V设计选值及247.5 J/mm热账，分别低于原TDS 0.045 inch推荐下限5 A/2 V；参考弧压须按短弧实际记录控制，热账正余量不证明熔合，目录范围不直接搬入本槽，参数尚未取得生产资格
  travel_mm_s: 2.0
  travel_relative_tolerance: 0.02
  efficiency_for_design_accounting: 0.6
  feed_mm_s: 8.0
  feed_tolerance_mm_s: 0.2
  feed_basis: 按7.20×(1.20/1.143)^2=7.936016 mm/s保留原截面积供料，再取可执行8.00 mm/s；名义体积供料增加0.80625%，原±0.20 mm/s绝对送进控制不变
  deposition_efficiency_range:
  - 0.9
  - 0.98
  track_length_per_wing_mm: 38.563543926840644
  tracks_per_wing: 2
  preheat_interpass_C:
  - 200
  - 300
  argon_L_min:
  - 8
  - 12
  cooling: 独立保温缓冷，冷态检查后完成最终连接面与孔加工
machining:
  first_retained_mm:
  - 0.65
  - 0.75
  total_finished_mm:
  - 1.4
  - 1.6
  second_deposited_top_min_mm: 1.75
  final_union_remelt_limit_mm: 0.4
  QT_corner_radius_mm:
  - 1.4
  - 1.6
  first_machining_radius_policy: R_actual_QT - actual_normal_retained; nominal0.80mm;
    corner range0.65..0.95mm
production_window_frozen: false
fusion_verified: false
full_manufacturing_verified: false
sources:
  product: KOBELCO catalogue pp344-347,551
  reference_heat: 历史El-Banna2000 Table3参数锚，原表数值本轮未复核；现行1214.4 J/mm由选定工艺输入守恒得到，见evidence-transfer-20261008.md
  second_feed: actual arc length and wire-volume conservation; arc parameters are
    design proposals, not supplier-qualified parameters
tolerance_geometry_evidence: cad/generated/precoat-tolerance-family-20261007/geometry-and-feed-audit.json

File: deliverables/competition-editable-history/可编辑源文件/project/process-r3.yaml
version: PROCESS-R3
authority: current_competition_process_source
state: current_candidate_design_pending_effective_joint_and_full_state_verification
used_by:
- project/competition-design.yaml
- deliverables/build_submission.py
- scripts/competition_submission_lint.py
process:
  nominal:
    method: automatic_TIG
    current_a: 75.0
    voltage_v: 12.0
    travel_speed_mm_s: 1.65
    arc_efficiency: 0.55
    heat_input_j_per_mm: 300
    preheat_c: 20
    interpass_limit_c: 100
    filler_feed_rate_mm_s: 3.6
    filler_feed_role: 两道等长平均核算，执行根3.42/盖3.78±0.05 mm/s
    pass_feed_mm_s: {root: 3.42, cover: 3.78}
    filler_diameter_mm: 1.6
    shielding_gas: 99.999% Ar
    gas_flow_rate_l_min: 10.0
    tungsten_electrode: W-La20 (Ø2.0 mm)
    nozzle_diameter_mm: 10.0
    standoff_distance_mm: 2.5
    pulse_peak_a: 100
    pulse_base_a: 50
    pulse_duty: 0.5
    pulse_frequency_hz: 20

File: deliverables/competition-editable-history/可编辑源文件/project/report.yaml
version: REPORT-ENGINEERING-20261008
pdf:
  paper_pdf: output/pdf/焊接工艺设计说明书-正文.pdf
  manual_pdf: output/pdf/焊接工艺设计说明书-含工艺卡.pdf
  combined_pdf: output/pdf/焊接工艺设计说明书与工程图.pdf
  drawing_pdf: cad/generated/engineering-drawings/pdf-paper/HJ-DRW-drawing-set.pdf
  drawing_manifest: cad/generated/engineering-drawings/pdf-paper/pdf-exports.json
  font_candidates:
  - regular: C:/Windows/Fonts/simsun.ttc
    bold: C:/Windows/Fonts/simhei.ttf
  - regular: /usr/share/fonts/opentype/noto/NotoSerifCJK-Regular.ttc
    bold: /usr/share/fonts/opentype/noto/NotoSansCJK-Bold.ttc
  environment_overrides:
    regular: HANJIE_PDF_FONT_REGULAR
    bold: HANJIE_PDF_FONT_BOLD
  page_footer: ''

File: deliverables/competition-editable-history/可编辑源文件/project/stage-status.yaml
version: STAGE-STATUS-1.0
updated: '2026-10-08'
authority: 当前阶段执行、验收和用途总账；不得用“已执行”替代“已通过”
route_b:
  selected: true
  experimental_data_required: false
  objective: 焊接固定题报告与工程图交付；以有效接头和完整制造状态支撑设计判断
  submission_object: 8P-R2-t15八翼柔顺槽座体与八段两道连接
  submission_baseline_source: project/submission-baseline.yaml
  current_research_stage: COMPETITION-R4
  active_submission_stage: COMPETITION-DELIVERY-20261008
  main_route: CI-A1独立高镍首层—低碳Ni99第二层—8P低热GTAW—铜环实体屏障
  adopted_fixture: 原详细设计门架、内锥胀套、托环与铜环
  active_plan: deliverables/competition-route.md
  next_action: 本轮有限工程与当前交付已通过新独立定向终审，工程文件冻结；适用新输入或真实工程变化时审查，再决定有限制造链。无变化不重复读取、重问、打包或计算。
  historical_next_actions_are_active: false
  dormant_comparators:
  - complete_ring
  - short_beam_fixture
  - CI-A2
  - 6P
  - Continuous
  - laser
  - external_plug
  - microplasma
  candidate_state_source: deliverables/process/current-candidate-state.md
  thermal_diagnostic_budget_exhausted: true
  frozen_work:
  - app_expansion
  - vision_network_expansion
  - uncalibrated_monte_carlo
  - general_solidification_solver_expansion
  - finite_strain_solver_expansion
  - new_candidate_expansion
  supersedes: 圆环替换主结构与短梁替换完整工装；实物确认协议保留为后续实施，不阻断报告与工程图交付
stages:
  COMPETITION-DELIVERY-20261008:
    physical_object: 8P-R2-t15八翼柔顺槽座体；每翼18 mm实际路径、16 mm稳定有效连接
    execution_status: finite_supply_pass_allocation_native_interface_and_affected_delivery_review_complete
    acceptance_result: document_package_complete_core_joint_manufacturing_precision_and_strength_unaccepted
    evidence_level: engineering_design_with_registered_calculation_status
    experimental_data_required: false
    current_design_evidence: true
    evidence:
    - project/submission-baseline.yaml
    - deliverables/report/technical-report-v4-unified.md
    - deliverables/process/calculation-index.md
    - deliverables/process/current-candidate-state.md
    - simulation/competition-r4/results/implementation-source-compatibility-20261008/compatibility-and-domain-audit.json
    - deliverables/process/shell-datum-and-cmm-execution-card.md
    - deliverables/process/gas-water-fault-execution-card.md
    - cad/generated/engineering-supplements-20261007/pressure-interface-clearance.json
    - docs/review/final-delivery-audit-20261008.md
    - docs/review/evidence-transfer-20261008.md
    - docs/review/macroscopic-manufacturing-plan-20261008.md
    - docs/review/macroscopic-input-independent-review-20261008.md
    - studies/COMPETITION-DESIGN/results/section-forming-envelope-20261008.json
    - cad/generated/competition-design/assembly-coverage-20261008.json
    - docs/review/final-limited-correction-audit-20261008.md
    - studies/COMPETITION-DESIGN/results/second-layer-supply-decision-20261008.json
    - studies/COMPETITION-DESIGN/results/final-pass-forming-revision-20261008.json
    - docs/review/native-interface-adaptation-20261008.md
    - docs/review/second-round-input-independent-audit-20261008.md
    - docs/review/second-round-final-delivery-audit-20261008.md
    allowed_use: 参赛说明书、分工序pWPS和当前工程图；文件成套与实际指标资格分别验收
    upstream_dependencies: []
    next_action: 当前102页/46项主包及240项编辑历史包已独立定向审阅，6处同步缺陷全部闭合。文件冻结，新制造FE0；整体性能仍未验收。下一步仅由适用新来源或工程变化触发，记录元数据更新不重启审核。
  SUBMISSION-RING-20261008:
    physical_object: 完整圆环比较对象；局部预制窗与8×20 mm两道组焊
    record_role: dormant_comparator
    current_design_evidence: false
    execution_status: nominal_geometry_process_cards_and_analytical_screening_completed
    acceptance_result: joint_manufacturing_precision_and_strength_not_verified
    evidence_level: engineering_design_inputs_and_analytical_screening
    experimental_data_required: false
    evidence:
    - cad/generated/ring-baseline/geometry-quality-and-mass.json
    - cad/generated/ring-baseline/ring-precoat-design.json
    - studies/COMPETITION-DESIGN/results/ring-control-screening.json
    - studies/COMPETITION-DESIGN/results/ring-fixture-feasibility.json
    allowed_use: 圆环名义几何、供料热量及解析条件比较；假设冻结温差不代表制造残余响应
    upstream_dependencies: []
    next_action: 保留历史比较，停止加入活动主链
  COMPETITION-R3:
    execution_status: full_part_thermal_structural_solver_completed_coarse_and_independent_mesh_check
    acceptance_result: design_checks_passed_physical_performance_unverified
    evidence_level: numerical_design_verification
    evidence: simulation/competition-r3/results/verification.json
    allowed_use: 历史R3参考；旧边界及预算不覆盖当前R4实体、孔径或热耦合结果
    upstream_dependencies:
    - COMPETITION-DESIGN
    - SCHAEFFLER-MAP
    next_action: 按说明书 §9.2 完成 NiFe/QT 熔合、裂纹、疲劳、洁净度和测量能力的 A 类首件确认
    current_design_evidence: false
  COMPETITION-R2:
    execution_status: revised_design_geometry_process_budget_and_interlocks_completed
    acceptance_result: design_checks_passed_physical_performance_unverified
    evidence_level: design_assumption
    evidence: studies/COMPETITION-DESIGN/results/assessment.json
    allowed_use: 历史四道沉积基线；不覆盖当前 R3 两道脉冲方案，也不放行实物性能或正式热结构
    upstream_dependencies:
    - ROUTE-B-DESIGN
    - TOOLING-ACCESS
    next_action: 按当前说明书与设计图集开展设计评审；完整热结构、柔性工装与洁净性能保持未验证
  THERMAL-R1-SINGLEPASS-DIAGNOSTIC:
    execution_status: actual_fvm_solver_run_completed_60_s
    acceptance_result: solver_converged_energy_residual_within_diagnostic_limit
    evidence_level: solver_result_unvalidated
    evidence: simulation/thermal-ref/results/competition-r2/r1-singlepass/assessment.json
    allowed_use: 新Ø1.6棒径和3.5 mm等面积截面接入既有FV求解链的单段热诊断；禁止代表四道整件热历史
    upstream_dependencies:
    - COMPETITION-R2
    - THERMAL-NUMERICAL-GATE
    next_action: 历史单段结果仅作数值回归；当前整件 R3 热-结构结果见 simulation/competition-r3
  G-INPUTS:
    execution_status: controlled_inputs_volume_candidate_and_conditional_load_basis_defined
    acceptance_result: not_closed
    evidence_level: design_assumption
    allowed_use: 条件性数值筛查；真实载荷、许用与成形关系仍待闭合
    upstream_dependencies: []
    next_action: 按ROUTE-B-DESIGN的固定送丝情景推进分层几何与候选尺度热历史；实际成形不作为当前核算依赖，保留未验证边界
  LOAD-BASIS-0:
    execution_status: conditional_weld_group_screening_and_component_leg_curves_completed
    acceptance_result: reference_envelope_only_actual_load_missing
    evidence_level: design_assumption_reference_envelope
    allowed_use: 焊脚、焊长、径向/轴向/倾覆分量、单位载荷响应和热量/节拍敏感性比较
    evidence: simulation/structural-v4/results/joint-load-basis/joint-load-basis.json
    upstream_dependencies:
    - G-INPUTS
    next_action: 已转为ROUTE-B-DESIGN条件选型；没有载荷来源时保留参数包络，不认证服役安全
  THERMAL-0.4R1:
    execution_status: ten_case_run_and_audit_completed
    acceptance_result: failed_spatial_convergence
    evidence_level: solver_result_unvalidated
    allowed_use: 未校准局部热诊断；禁止正式整件性能结论
    evidence: simulation/thermal-v5/results/credibility04r1/assessment.json
    diagnostic_evidence: simulation/thermal-v5/results/credibility04r1/spatial-convergence-diagnosis.json
    gate_field: thermal_1_allowed
    upstream_dependencies:
    - G-INPUTS
    next_action: 局部高梯度焊道/热源离散已定位；固定情景改进边界表示并复算网格序列
  THERMAL-0.4R2-A:
    execution_status: fixed_six_strip_geometry_coarse_medium_fine_and_directional_controls_completed
    acceptance_result: fixed_geometry_reduced_but_did_not_close_spatial_error
    evidence_level: solver_result_unvalidated
    allowed_use: 分离场网格与阶梯几何影响；禁止正式整件性能结论
    evidence: simulation/thermal-v5/results/spatial-fix-study/assessment.json
    upstream_dependencies:
    - THERMAL-0.4R1
    next_action: 已转入THERMAL-0.5局部截面三级序列
  THERMAL-0.5-XSEC:
    execution_status: local_xsec_m_f_vf_run_and_second_layer_diagnosis_completed
    acceptance_result: nonmonotonic_not_in_asymptotic_region
    evidence_level: solver_result_unvalidated
    allowed_use: 局部离散根因诊断；禁止给最终空间/时间准入或正式整件性能结论
    evidence: simulation/thermal-v5/results/xsec-refinement-study/assessment.json
    upstream_dependencies:
    - THERMAL-0.4R2-A
    next_action: 停止xfine和新网格时间步；补逐面界面通量、局部源密度及接口/阶梯边界对齐的嵌套网格诊断
  THERMAL-0.6-NESTED:
    execution_status: strict_nested_m_f_vf_and_detailed_ledgers_completed
    acceptance_result: asymptotic_trend_but_local_field_and_fixed_history_failed
    evidence_level: solver_result_unvalidated
    allowed_use: 边界源承载层、逐面峰值与固定点重构的数值机制诊断；禁止正式结构热载荷
    evidence: simulation/thermal-v5/results/nested-refinement-study/assessment.json
    upstream_dependencies:
    - THERMAL-0.5-XSEC
    next_action: 停止NEST-XF和时间步复查；改为显式边界面Neumann通量并建立仿射精确同材料点重构，再重复NEST-F/VF
  THERMAL-0.7-BOUNDARY-NEUMANN:
    execution_status: analytic_verification_and_conditional_f_vf_completed
    acceptance_result: explicit_face_and_reconstruction_verified_but_field_gate_failed
    evidence_level: solver_result_unvalidated
    allowed_use: 证明面功率施加与点重构实现正确，并排除边界层体积源单位误用；禁止正式结构热载荷
    evidence: simulation/thermal-v5/results/boundary-neumann-plan6/assessment.json
    upstream_dependencies:
    - THERMAL-0.6-NESTED
    next_action: 自研FVM停止继续细化；已完成首轮Elmer参考，后续按THERMAL-REF处理能量与出生离散问题
  THERMAL-REF:
    execution_status: elmer_ref_c_plan7_and_final_plan8_completed
    acceptance_result: not_admitted_energy_audit_failed_and_reference_convergence_unverified
    evidence_level: solver_result_unvalidated
    allowed_use: 与THERMAL-0.7同物理输入的独立粗网格诊断；不得据此裁决求解器优劣或提供正式结构热载荷
    evidence: simulation/thermal-ref/results/REF-C/assessment.json
    verification_evidence: simulation/thermal-ref/results/verification/assessment.json
    mechanism_evidence: simulation/thermal-ref/results/plan7/assessment.json
    upstream_dependencies:
    - G-INPUTS
    - THERMAL-0.7-BOUNDARY-NEUMANN
    next_action: Plan8后停止局部热机制诊断；将剩余空间场差异登记为模型形式不确定性，不调η、不启动REF-M/F/VF
  THERMAL-REF-PLAN7:
    execution_status: birth_only_source_off_replay_and_paired_preborn_completed
    acceptance_result: mechanisms_partly_identified_birth_energy_gate_failed_ref_m_blocked
    evidence_level: solver_result_unvalidated
    allowed_use: 40s焓缺陷定量归因及同C网格预出生消融；不能裁决求解器正确性或提供正式结构热载荷
    evidence: simulation/thermal-ref/results/plan7/assessment.json
    verification_evidence: simulation/thermal-ref/results/plan7/components/assessment.json
    upstream_dependencies:
    - THERMAL-REF
    diagnostic_iterations_used: 1
    diagnostic_iterations_maximum: 2
    next_action: 已由Plan8完成最后一次诊断；历史实物裁决策略被无实物Route B替代
  THERMAL-REF-PLAN8:
    execution_status: partition_ledgers_common_probes_and_paired_constant_control_completed
    acceptance_result: diagnostic_checks_passed_local_field_disagreement_persists
    evidence_level: solver_disagreement_physical_unvalidated
    allowed_use: 分区反力热账和共同空间观测的机制排除；仅可输入明确标记的非正式敏感性链
    evidence: simulation/thermal-ref/results/plan8/assessment.json
    upstream_dependencies:
    - THERMAL-REF-PLAN7
    diagnostic_iterations_used: 2
    diagnostic_iterations_maximum: 2
    next_action: 停止热求解器逐点对齐；转入STRUCT-UNCERTAINTY，不依赖实测，不运行REF-M/F/VF
  METALLURGY-0:
    execution_status: executor_and_historical_diagnostics_completed
    acceptance_result: current_joint_not_physically_validated
    evidence_level: literature_analogue_and_design_assumption
    allowed_use: 风险识别；禁止宣称当前接头组织或连接质量已验证
    upstream_dependencies:
    - G-INPUTS
    - THERMAL-0.4R1
    next_action: Route B只报告峰温、t8/5、冷却速率和阈值体积等热风险指标；不得声称真实组织比例
  EXP-THERMAL:
    execution_status: protocol_only_deferred_outside_current_route
    acceptance_result: not_executed
    evidence_level: protocol_only
    allowed_use: 未来可选试验准备；非当前Route B依赖
    upstream_dependencies:
    - G-INPUTS
    next_action: 当前无采集条件，保留协议，不生成模拟实测数据
  THERMAL-NUMERICAL-GATE:
    execution_status: evaluated_after_final_plan8
    acceptance_result: not_passed
    evidence_level: solver_disagreement_physical_unvalidated
    allowed_use: 通过后可标记solver_verified并提供正式THERMAL-1热载荷；非正式Route B研究不授予该标签
    upstream_dependencies:
    - THERMAL-0.7-BOUNDARY-NEUMANN
    - THERMAL-REF
    - THERMAL-REF-PLAN7
    - THERMAL-REF-PLAN8
    next_action: 已完成dt=0.05 s复核和最小元素焓账探针；同材元素账闭合，跨材料共享节点在热演化同时发生时出现非闭合，下一步分离出生步与导热步的节点装配审计，保留原能量与收敛门
  THERMAL-PHYSICAL-CALIBRATION:
    execution_status: protocol_only
    acceptance_result: not_executed
    evidence_level: none
    allowed_use: 通过后方可标记 calibrated/physical_validated 并进入 Route A
    upstream_dependencies:
    - EXP-THERMAL
    next_action: 有实验条件时执行；不是 Route B 数值研究的绝对依赖
  THERMAL-1:
    execution_status: blocked
    acceptance_result: not_admitted
    evidence_level: none
    allowed_use: 不允许正式结构耦合
    upstream_dependencies:
    - THERMAL-NUMERICAL-GATE
    optional_physical_dependency: THERMAL-PHYSICAL-CALIBRATION
    next_action: 数值 Gate 通过后可进入 solver_verified Route B；物理校准通过才可使用 calibrated/validated
      标签
  STRUCT-0-PREP:
    execution_status: swept_mesh_and_synthetic_sector_dress_rehearsal_completed
    acceptance_result: ready_pending_admitted_thermal_history
    evidence_level: executed_swept_mesh_and_synthetic_sector_rehearsal
    allowed_use: 结构执行链工程准备；合成PFEP_FE无工程意义，不得冒充实际焊接残余位置度
    evidence: simulation/structural-v4/results/struct0-prep/struct0-prep-plan6-assessment.json
    mesh_evidence: simulation/structural-v4/results/struct0-prep/continuous-swept-plan6-admitted.json
    upstream_dependencies:
    - G-INPUTS
    next_action: 等待获准整圈热历史；不得接入当前未准入局部热场
  STRUCT-0:
    execution_status: not_executed
    acceptance_result: blocked_by_thermal_only
    evidence_level: none
    allowed_use: 无
    upstream_dependencies:
    - THERMAL-1
    - STRUCT-0-PREP
    next_action: 前置通过后执行 Continuous 整件基线
  STRUCT-UNCERTAINTY:
    execution_status: 432_paired_reduced_inherent_strain_sensitivity_cases_completed
    acceptance_result: no_resolved_robust_winner
    evidence_level: solver_disagreement_physical_unvalidated
    allowed_use: 同一3D座体链下跨热历史、物性、约束、基础刚度及C/M网格的条件性位置度敏感性；不是整件焊后残余预测
    evidence: simulation/structural-v4/results/struct-uncertainty/assessment.json
    upstream_dependencies:
    - THERMAL-REF-PLAN8
    formal: false
    experimental_data_required: false
    next_action: 保留Continuous、6P、8P-FAIR_B；数字结构研究优先约束情景和候选尺度热历史映射，不能凭本轮小位置度值宣称Ø0.05验收
  STRUCT-1:
    execution_status: static_screening_only
    acceptance_result: formal_comparison_not_executed
    evidence_level: solver_result_static_screening
    allowed_use: 当前载荷和支承下的静力筛查
    upstream_dependencies:
    - STRUCT-0
    next_action: 在统一可信热场下比较至多两个候选
  SERVICE:
    execution_status: load_builder_and_conditional_weld_group_screening_completed
    acceptance_result: not_executed
    evidence_level: component_unit_verification
    allowed_use: 单位载荷与参考包络敏感性；无整件性能或寿命结论
    upstream_dependencies:
    - STRUCT-1
    next_action: 补齐实际载荷包络后计算轴向、径向、倾覆、模态和疲劳风险
  PROCESS-CONTROL:
    execution_status: surrogate_prototypes_completed
    acceptance_result: formal_study_not_executed
    evidence_level: synthetic_demo
    allowed_use: 算法演示和拒绝逻辑验证
    upstream_dependencies:
    - STRUCT-1
    next_action: 冻结App、视觉网络和无意义Monte Carlo扩展；后续只按真实已有证据完善数字追溯
  EXP-FINAL:
    execution_status: deferred_outside_current_route
    acceptance_result: not_executed
    evidence_level: none
    allowed_use: 无
    upstream_dependencies:
    - PROCESS-CONTROL
    next_action: 无实物Route B不安排CMM、NDT或洁净度试验；仅保留验收流程和洁净度控制设计
  ROUTE-B-DESIGN:
    execution_status: six_candidates_108_capacity_process_cases_and_precision_inverse_budget_completed
    acceptance_result: historical_conditional_recommendation_superseded_by_R4
    current_design_evidence: false
    evidence_level: design_assumption_reference_envelope
    allowed_use: 原沉积效率范围内的承载—净热输入—弧燃时间条件选型及公差反算；禁止替代整件位置度与焊接质量验收
    evidence:
    - studies/ROUTE-B-DESIGN/results/assessment.json
    - studies/COMPETITION-DESIGN/results/robust-selection.json
    upstream_dependencies:
    - LOAD-BASIS-0
    - STRUCT-UNCERTAINTY
    formal: false
    experimental_data_required: false
    next_action: 历史条件选型不作为当前冻结；按COMPETITION-R4有效接头与同状态制造结果重新决定布局
  TOOLING-ACCESS:
    execution_status: occ_swept_shield_torch_envelopes_and_cone_force_checks_completed
    acceptance_result: limited_geometry_routes_available_cleanliness_and_repeatability_open
    evidence_level: design_assumption_with_occ_geometry_checks
    allowed_use: 列明刚性实体的退出/焊枪包络和锥面载荷情景；不能替代完整工装、洁净和位置度验收
    evidence: studies/TOOLING-ACCESS/results/assessment.json
    upstream_dependencies:
    - ROUTE-B-DESIGN
    formal: false
    experimental_data_required: false
    next_action: 设计覆盖周边落物路径的可收拢挡边，补独立倾斜约束、主动退锥和六支承实体；保留底口开放与工具包络假设
  DECISION:
    execution_status: conditional_capacity_heat_input_selection_completed
    acceptance_result: historical_recommendation_superseded_by_R4_joint_reselection
    current_design_evidence: false
    evidence_level: design_assumption_reference_envelope
    allowed_use: 竞赛数字设计推荐和阶段设计评审；不等同产品工程放行
    upstream_dependencies:
    - ROUTE-B-DESIGN
    - TOOLING-ACCESS
    - SERVICE
    optional_physical_dependencies:
    - EXP-FINAL
    next_action: 8P为现行主方案；采用身份与计算通过状态分开，后续由COMPETITION-R4有效接头、制造和承载结果修订工艺
  COMPETITION-R4:
    physical_object: 8P-R2-t15八翼柔顺槽座体现行主方案
    record_role: current_competition_baseline
    current_design_evidence: true
    competition_entry_document_complete: true
    competition_entry: deliverables/焊接固定题-参赛设计报告包.zip
    current_precoat_pWPS: project/precoat-process-design.yaml
    baseline_source: project/submission-baseline.yaml
    physical_experiments_required_for_document_delivery: false
    execution_status: public_evidence_and_local_forming_review_thermal_history_unqualified
    final_release: blocked_pending_joint_manufacturing_and_strength_evidence
    acceptance_result: not_accepted_connection_and_full_state_verification_required
    evidence_level: numerical_design_verification_in_progress
    evidence:
    - simulation/competition-r4/results/design-repair-status-20261005.json
    - simulation/competition-r4/results/route4-reselection/route4-audit.json
    - studies/COMPETITION-DESIGN/results/precoat-input-budget.json
    - studies/COMPETITION-DESIGN/results/postweld-isolation.json
    allowed_use: 已完成控形失败场及子项、分工序接头候选；有效接头后的完整状态链才可冻结
    upstream_dependencies:
    - COMPETITION-DESIGN
    - SCHAEFFLER-MAP
    next_action: 本轮目录棒材/一次分道/有限原生冷态去料准备已实现；新独立审核仍不准入制造性能FE。待适用熔合、高温响应、真实熔凝参考及合格冷态/完整初始拓扑形成后再审核有限链；不重跑功能基准或扩大搜索/平台。
