Repository: xianzai588/Hanjie

# Hanjie · 数字化异种材料焊接工艺设计 2026

**当前参赛版：COMPETITION-R1。** 采用 6P 四道自动 TIG、NiFe-55 镍铁基填充、Ø1.6 mm 棒材固定送丝、内置锥驱动圆柱胀套独立定位、分体式紫铜衬环内腔防护，并执行**铸铁冷焊热制度（不预热、层间 ≤100 ℃）＋ 焊后半热态锤击**。全部数字结果由经典公式计算与数值仿真给出。

- [工艺设计说明书](output/pdf/technical-report-v4.pdf)（28 页）与[设计图集](cad/generated/engineering-drawings/pdf/HJ-DRW-drawing-set.pdf)（6 页）。
- [提交技术包](deliverables/submission/)；报名表、学校盖章和推荐由参赛方办理。
- 统一设计配置：`project/competition-design.yaml`（含 `thermal_regime` 与 `peening` 段）。
- 复现入口：`python deliverables/build_submission.py`；相图与热制度计算：`python studies/SCHAEFFLER-MAP/run.py`。

## 设计要点

**焊得住。** NiFe-55（Ni 55%）建立低稀释奥氏体过渡区。Schaeffler 相图当量计算覆盖 10%～50% 全稀释区间共 14 个算例：Cr_eq 0.32～1.18、Ni_eq 46.18～56.61，稳居单相奥氏体区，Ms −217～−395 ℃，相对 A+M 边界（Ni_eq 12～16）余量 ≥30 个当量单位。铸铁基体当量点 (3.95, 5.18)、Ms +468 ℃，说明淬硬倾向源于基体而非冷却速度——预热无法改变，必须由填充金属从外部引入镍。每段收弧后在焊道 400～500 ℃ 窗口内实施半热态气动锤击，把熔合线残余拉应力转为压应力。

**焊不歪。** Ø0.05 mm 位置度预算闭合：径向 0.0218 mm（折合直径 0.0436 mm），叠加 0.002 mm 扩展不确定度后合计 0.0456 mm，余 0.0044 mm；热残余允许上限由预算反算为 0.0102 mm。冷焊制度把座体自由径向收缩协调量压到 0.0630 mm（层间 200 ℃ 口径的 44%），孔区与焊道间 31.7 K 温差即对应整个位置度径向限值——这是取消预热、执行层间 ≤100 ℃ 的直接依据。

**焊得干净。** TIG 无熔滴过渡飞溅从源头消除颗粒；分体式 C11000 紫铜衬环全周屏障、强制吸热、盘面朝上、贴壁下撤，四条件合取，任一不成立系统即保持拒绝状态。

## 核心指标

| 项目 | 要求 |
| --- | --- |
| 壳体 | Q235B，壁厚 5 mm，Ø160 × 200 mm |
| 主轴承座 | QT450-10，环形盘状，轴承孔 Ø40 mm |
| 焊后位置度 | 轴承孔轴线位置度偏差 ≤ Ø0.05 mm（预算闭合，余 0.0044 mm） |
| 洁净度 | 不得产生可能落入压缩机内部的焊渣、飞溅物（四条件合取控制） |
| 焊缝组织 | 全稀释域单相奥氏体，无马氏体转变通道 |

## 工程确认计划

试制阶段按说明书 §9.2 的 V1～V10 完成 A 类实物工程确认：小试金相与宏观截面 → 锤击层残余应力 → 同件测量与重复装夹 → 热残余 CMM 回填 → 铜衬环热接触与颗粒清点 → 自动化联调。设计指标的统一表述为：**经理论计算与数值仿真验证，在设定工况下满足设计指标要求；建议在后续试制阶段通过 A 类实物试验完成最终工程验证。**

# Hanjie · 焊接固定题工艺设计

本项目围绕 QT450-10 主轴承座与 Q235B 壳体连接，提交完整的工艺设计、工艺卡和工程图。**完整圆环是参赛基准，八翼开口座体是结构创新候选。** 圆环保留环向承载通道；八段对称短焊降低最终组焊热量，独立高镍预制处理铸铁首次连接工序，铜环屏障管理内腔颗粒。

## 阅读入口

| 文件 | 内容 |
| --- | --- |
| [正文 PDF](output/pdf/焊接工艺设计论文-正文.pdf) | 设计任务、选型理由、五维技术方案与计算依据 |
| [说明书与工程图合订本](deliverables/competition-entry/01-工艺设计说明书与工程图.pdf) | 正文、工艺卡、圆环基准图与创新候选图 |
| [工艺规程与检验卡](deliverables/competition-entry/02-工艺规程与检验卡.pdf) | 分工序参数、检查频次、判据与处置 |
| [工程图集](deliverables/competition-entry/03-工程图集.pdf) | 完整圆环 HJ-S01/S02、圆环紧凑工装 HJ-F-S 系列及 HJ-001～021 历史候选详图 |
| [参赛设计报告包 ZIP](deliverables/焊接固定题-参赛设计报告包.zip) | PDF、图纸、STEP、计算附件及可编辑源文件 |
| [本次封版校验清单](deliverables/COMPETITION-R4-DESIGN-SHA256.txt) | 核对 ZIP 与全部包内文件，防止版本混用 |
| [本次材料清单](deliverables/competition-entry/验证与交付状态.json) | 实际页数、收录文件和设计计算状态 |

## 方案为何这样安排

壳外预制允许使用高镍药皮焊条和独立预热、缓冷。首层修整、第二层、轴承孔最终加工与清洗在入壳前完成，把清渣和切削污染留在开放工位。最终入壳采用 NiFe55 填充的脉冲 GTAW，每段保留 18 mm 有效连接，两端各加 1 mm 起止过渡，实际 20 mm；两道累计弧长 320 mm。名义净线能量 300 J/mm 对应净热 96.0 kJ、弧燃约 193.9 s、耗丝 678.8 mm。装卸、转位和温控等待另行安排。

圆环外缘设置八处局部预制窗，中心半径 71.98 mm、弧长 24±0.5 mm、径向宽 6±0.1 mm、深 1.5±0.1 mm。首层按 75 mm/min 主弧和两端各 0.5 s 保护弧设计，以低供料、槽尺寸上限及临时镍保护带核算余量；第二层采用三条同角度轨迹覆盖浅槽。

孔轴精度由短受力闭环、胀套背承、对称焊序和热量控制承担，按完全卸夹后的独立基准测量；洁净设计覆盖起弧、冷却、撤夹和转运全过程。正文说明每项设计的作用，工艺卡规定试制时应确认的接头、孔形、颗粒和承载项目。

## 源文件与参数

- [正文 Markdown](deliverables/report/technical-report-v4-unified.md)：论文版式的工程设计正文。
- [圆环参赛基准参数](project/submission-baseline.yaml)：主对象、八段焊布局、材料链、精度预算和交付路径。
- [圆环基准总装 STEP](cad/generated/ring-baseline/ring-assembly-QT450-10-Q235B.step)、[几何与质量记录](cad/generated/ring-baseline/geometry-quality-and-mass.json)和[HJ-S01](cad/generated/ring-baseline/HJ-S01-ring-baseline.svg)：完整环形母件总装；局部过渡层按断面与工艺卡表达。
- [基础站短受力闭环计算](studies/COMPETITION-DESIGN/results/ring-fixture-feasibility.json)：按真实分段背承、锥面、底座连接及上桥计算；附专属CAD、BOM和退出路径。
- [工艺卡源文件](deliverables/process)：独立首层、第二层、最终组焊、夹具、洁净、检测和生产组织。
- [八翼计算参数](project/competition-design.yaml)与[原计算选型记录](project/competition-authority.yaml)：保留 8P-R2-t15 模型身份，支持创新候选分析。
- [比赛内容与完善顺序](deliverables/competition-route.md)、[提交核对清单](deliverables/submission-checklist.md)：技术阅读和校方提交导航。

圆环实际路径按 320 mm 计热量和用量；旧八翼 288 mm/86.4 kJ/174.5 s 保留原计算身份。焊长、送丝和净热使用相同守恒方法；八翼专属的温度历程、残余孔形、槽根应力和热工位容量仍属于八翼实体。报告按其实际对象引用，圆环计算单独登记。

## 重新生成

当前版本为 `SUBMISSION-RING-20261008-R2`。安装项目Python依赖、Gmsh系统库（Linux libXft、libGLU）、Inkscape和Poppler（提供`pdftoppm`），准备Git LFS实体附件后，在仓库根目录执行：

```bash
python scripts/build_ring_delivery.py
```

该入口检查圆环结构与制造计算版本，再生成CAD、工艺卡、完整数字回放、正文、图集和ZIP。已有计算可以直接构建材料；需要重算时按 [圆环承载](simulation/ring-baseline-structure/README.md) 和 [圆环制造分析](simulation/ring-baseline-manufacturing/README.md) 的命令执行。缓存有输入身份检查，不允许静默把改参数前的网格/结果算作新版本。

本轮补充圆环自身冷态承载FE、最终两道热过程及固有应变条件响应窗口。固有应变范围为显式设计输入，完整制造位置度没有实测或全历史热塑性通过记录；图纸、计算和pWPS作为工程设计材料交付，生产放行状态单独保留。

各 PDF 的页数以本次生成文件与材料清单为准。本轮基于远端工程基线和恢复附件重新生成，新版本记录见[完整圆环修复与交付记录](docs/review/ring-delivery-repair-20261008.md)，前轮附件恢复见[重建与审核记录](docs/review/recovery-rebuild-20261008.md)。`deliverables/submission` 和既有研究目录保留历史资料；正式参赛入口为上方报告包。

## 校方提交

比赛原件规定焊接赛道 **2026 年 10 月 20 日前报名、10 月 25 日（含当日）提交**。校方负责报名、预选、审核推荐及盖章汇总；具体校内节点按学校最新通知办理。技术包与报名身份材料分别整理，原件及逐项核对见[提交清单](deliverables/submission-checklist.md)。

完整ZIP在Git仓库中按8 MiB分卷保存，以适配接口单次上传限制。拉取后运行`python deliverables/package_volumes.py`还原`deliverables/焊接固定题-参赛设计报告包.zip`；程序核每卷及完整文件SHA256，再核ZIP CRC。`python scripts/build_ring_delivery.py`也会生成完整ZIP和最新分卷。直接下载交付ZIP时无需还原。

File: deliverables/competition-entry/可编辑源文件/deliverables/process/ring-final-welding-card.md
# HJ-W-S01 完整圆环座体最终组焊pWPS

本卡用于QT450-10完整圆环座体与5 mm Q235B壳体的最终精密组焊。座体名义厚15 mm、外半径74.98 mm、Ø40孔；在壳外完成八个局部高镍预制窗口、修整及孔加工，见HJ-S01。采用两道脉冲GTAW与NiFe55类实心棒，按ISO 15609-1组织工艺设计内容。规程状态为试制pWPS，接头评价及首件确认按HJ-M-01执行。

## 1 接头、材料和装配

| 项目 | 设计规定 |
| --- | --- |
| 结构及布置 | 完整圆环保留连续环体；8段等分45°角焊连接，稳定有效长度各18 mm、合计144 mm；不切八翼开口 |
| 起停补偿 | 每段有效区两端各延长1 mm，实际路径20 mm/段/道；根道和盖面均包含这段补偿。起弧区、弧坑及渐变区位于有效18 mm之外，按专用试样确认完整稳定区 |
| 两层过渡 | CI-A1高镍首次层、法向修整、低碳裸Ni第二层；八个局部预制窗口及75 mm/min主弧、两端各0.5 s保护补弧和三轨第二层按HJ-S01和圆环预制JSON，覆盖最终20 mm路径、两端检查区及内缘/端部临时保护带。首件/每批冷态称量确认供料资格，逐窗检查余高及周界覆盖 |
| 装配尺寸 | 外径149.94～149.98、壳内径150.00～150.02；径向间隙0.01～0.04 mm。座体底面z100、名义顶面z115；实际连接面加工齐平 |
| 孔加工起始目标 | 两层预制、缓冷及延迟检查后加工至40.006～40.008 mm，作为圆环试制的焊前加工设定；成品尺寸窗40.000～40.025 mm。圆环孔径响应在自身首件记录中更新 |
| 基准与定位 | A为壳底实际端面，B为内壁独立双带建立的轴线；胀套径向预载≤100 N，机械背承承担热反力，独立端面压环500 N；不使用孔自身作为壳体基准 |
| 表面及洁净 | 预制及精加工均在壳外完成；镍面与钢侧露洁净金属，干燥无油污和氧化层。工具、焊棒及入腔件逐项清点，铜环与盘在起弧前闭合 |

## 2 焊接参数

| 参数 | 根道／盖面设计值 |
| --- | --- |
| 方法与极性 | 自动脉冲GTAW，DCEN；工件轴线竖直、固定，机器人绕轴运动；不摆动 |
| 焊材 | NiFe55类TIG实心棒，Ø1.60±0.01 mm；典型Ni55/C0.01/Si0.13/Mn0.70 wt%，按实供分类和批次证书验收 |
| 电极与保护气 | W-La20 Ø2.0，尖端60°、平顶0.3；弧长2.5±0.5；高纯Ar，名义10 L/min、许可8～12 |
| 电流波形 | 峰值100 A、基值50 A、占空50%、20 Hz；名义平均75 A |
| 弧压、焊速和送丝 | 参考弧压12 V；焊速1.65 mm/s±2%；送丝3.50±0.05 mm/s，设备分辨率≤0.01 mm/s |
| 成形 | 根道目标焊脚2.8 mm；盖面完成至名义4.0 mm，最低有效焊脚3.50、几何包络≤4.30；两侧连续熔合及有效喉部与成形分别检查 |
| 净线能量与记账 | 名义净300 J/mm；毛弧能545.45 J/mm、设计效率0.55。瞬时U(t)I(t)积分、除以实际路径长度记录毛弧能，端区也进入能量账；全路径300 J/mm给出96.0 kJ名义净热预算 |
| 焊序 | 根道1→5→3→7→2→6→4→8；盖面同序，段内沿圆周连续运动；每段实际20 mm，不削减中间有效18 mm |
| 温度 | 组焊不预热，起焊15～35℃；每段起弧前测本段QT侧固定点及前道邻近点，全部≤100℃；超温等待至≤90℃，缺信号禁起弧 |
| 轻击 | 基础工艺不启用最终随动轻击；设计预算不计其变形或疲劳增益 |
| 过程监测 | 核对装配间隙、路径起终点、能量及温度；焊缝跟踪偏差≤0.05 mm为设备目标。断丝、缺信号、越温或气水异常停弧并保持防护 |

圆环首层允许受控小摆动覆盖槽底和内缘保护带，按每窗余高及周界覆盖检查；最终GTAW仍按短段不摆动。首层完整制度的供料裕量在最短窗、速度上偏及低供料情景为10.24%，80 mm/min在同样补弧条件下仅3.61%；增加9.6 s/件主弧时间换取覆盖宽容度，高温工序仍在最终孔加工之前。

选择这组参数，是将镍侧和钢侧的连续连接放在可控制的短段内，并利用对向焊序分散环体收缩。有效长度负责传力，端区补偿负责起停，二者在图纸和记录中分别标注。250～350 J/mm可用于工艺评定比较，本卡采用300 J/mm作为确定的设计输入，改变能量时同步评价接头与孔轴。

## 3 圆环路径、热量与耗材

| 记账项 | 算式 | 圆环设计结果 |
| --- | --- | ---: |
| 有效连接长度 | 8×18 | 144 mm |
| 每道实际路径 | 8×(18＋1＋1) | 160 mm |
| 两道实际路径 | 160×2 | 320 mm |
| 纯弧燃时间 | 320/1.65 | 193.939 s |
| 名义净热预算 | 320×300/1000 | 96.0 kJ |
| 名义送进焊棒 | 193.939×3.50 | 678.788 mm |
| 加15%夹持/起停备料 | 678.788×1.15 | 780.606 mm |

旧八翼JSON中的288 mm、174.545 s、86.4 kJ和610.909 mm耗丝保留其原18 mm路径身份。本圆环卡增加端区补偿后，完整焊长、耗材及热量按320 mm计算；同一局部参数下的沉积截面积7.326～8.760 mm²只用于稳定区成形核算，首件宏观截面确认有效连接。

## 4 防护、完全卸夹与验收

完整环体隔开上下腔，孔又被定位芯占用，下腔气流采用底工装独立进气与回气。两接口经密闭工装穿出处通向外部，回气接过滤抽吸；不在产品上另开气孔。确认进/回气实际通流与近常压后起弧，未开通、缺流或回气堵塞禁起焊。原八翼开放腔平均气速不作为圆环数值依据。水冷铜环、连续密封和朝上接料盘承担阻粒，气流仅辅助回收。起弧前检查八路水流，总≥0.60 L/min；铜瓣≤45℃、下座≤48℃、壳体密封带≤180℃；水气与密封任一异常停弧。铜环顶z99.5、圆环下表面z100，名义轴向净隙0.5 mm；盘和水气接口在座体下方，底工装从开放壳底装入和退出，铜瓣回缩后保留通道，完整环不要求工具穿过环体。保留HJ-F-01的基准保持和逐步位置反馈，基础站以短闭合受力框架为主：等效受力件L120、b80、h120 mm，冷态E206 GPa、ν0.30；5 kN、170 kN·mm及100 mm轴线杠杆下，完整平移、转角投影与剪切合计5.053 μm，径向夹紧6.5 μm分配余1.447 μm用于接触、连接、基座和热态。截面核算见圆环工装JSON；原重门架只作八翼研究详图。

最后停弧≥120 s且全件<55℃后退出上工具，托环保留壳体基准到20±1℃；最终解除孔内和壳底约束，按独立A/B测孔。有限精整分支的焊接热残余允许上限13.5 μm，内部目标12 μm；其余分配28＋2＋6.5 μm按位置度直径计，目标总值48.5 μm、距50 μm限值1.5 μm。这里的6.5 μm是精整轴线变化直径；工装的6.5 μm径向夹紧分配已在28 μm非热位置度直径项内计入。

先检查孔轴、孔径及孔壁。孔轴由焊接控形承担；局部欠尺寸才执行最大径向3 μm的有限精整，之后复测并干态检查。PT、专用接头试样、经资格的UT及洁净方法见HJ-M-01、HJ-Q-01～03。

## 5 小批工位规划

设计组织目标为稳定供料8件/8 h，即3600 s/件。圆环每层预制热链预留10 h工艺时隙：按最高道前温300℃至20℃、50℃/h环境缓降计5.6 h，加2 h保温，再预留2.4 h升温、转运和热滞后；环境斜率只用于容位规划，交接以工件实际冷态确认。每层10个独立温控在制位置；第二层后24 h延迟等待配24位，三项合计44位。这个配置支持跨日预制库存向单头组焊供料；每层10位指可独立计时的工艺位置，不是10台炉或10件/小时。实际温度与占用记录更新后按n=ceil(t占用/3600)调整。

每阶段PT人工480 s、历时上限4080 s的规划口径配2个停留位；操作工位与停留位分开。最终焊站预留900 s/件：弧燃193.939、16段次辅助清理/转位288、防护保持120，余298.061 s用于温控等待和转运。1个焊站、1个装配位、1个独立湿检工位、1台CMM和1个干态检查位对应3600 s供料目标；微珩分支使用独立封闭回收位。温控先于节拍，超过时隙则增配相应位置或降低供料速率。

两层热时隙20 h加延迟等待24 h，已占44 h计划历时，加工、PT停留与转运另计，首批按跨日组织。圆环10 h/层和900 s最终站是明确的资源预留，不写成已经计算的圆环冷却历时或现场实测节拍。

数据来源：`deliverables/process/ring-final-welding-card.json`；圆环预制核算：`cad/generated/ring-baseline/ring-precoat-design.json`；共同制造与检测：HJ-M-01。
