Repository: xianzai588/Hanjie

# Hanjie · 数字化异种材料焊接工艺设计 2026

**当前参赛版：COMPETITION-R1。** 采用 6P 四道自动 TIG、NiFe-55 镍铁基填充、Ø1.6 mm 棒材固定送丝、内置锥驱动圆柱胀套独立定位、分体式紫铜衬环内腔防护，并执行**铸铁冷焊热制度（不预热、层间 ≤100 ℃）＋ 焊后半热态锤击**。全部数字结果由经典公式计算与数值仿真给出。

- [工艺设计说明书](output/pdf/technical-report-v4.pdf)（28 页）与[设计图集](cad/generated/engineering-drawings/pdf/HJ-DRW-drawing-set.pdf)（6 页）。
- [提交技术包](deliverables/submission/)；报名表、学校盖章和推荐由参赛方办理。
- 统一设计配置：`project/competition-design.yaml`（含 `thermal_regime` 与 `peening` 段）。
- 复现入口：`python deliverables/build_submission.py`；相图与热制度计算：`python studies/SCHAEFFLER-MAP/run.py`。

## 设计要点

**焊得住。** NiFe-55（Ni 55%）建立低稀释奥氏体过渡区。Schaeffler 相图当量计算覆盖 10%～50% 全稀释区间共 14 个算例：Cr_eq 0.32～1.18、Ni_eq 46.18～56.61，稳居单相奥氏体区，Ms −217～−395 ℃，相对 A+M 边界（Ni_eq 12～16）余量 ≥30 个当量单位。铸铁基体当量点 (3.95, 5.18)、Ms +468 ℃，说明淬硬倾向源于基体而非冷却速度——预热无法改变，必须由填充金属从外部引入镍。每段收弧后在焊道 400～500 ℃ 窗口内实施半热态气动锤击，把熔合线残余拉应力转为压应力。

**焊不歪。** Ø0.05 mm 位置度预算闭合：径向 0.0218 mm（折合直径 0.0436 mm），叠加 0.002 mm 扩展不确定度后合计 0.0456 mm，余 0.0044 mm；热残余允许上限由预算反算为 0.0102 mm。冷焊制度把座体自由径向收缩协调量压到 0.0630 mm（层间 200 ℃ 口径的 44%），孔区与焊道间 31.7 K 温差即对应整个位置度径向限值——这是取消预热、执行层间 ≤100 ℃ 的直接依据。

**焊得干净。** TIG 无熔滴过渡飞溅从源头消除颗粒；分体式 C11000 紫铜衬环全周屏障、强制吸热、盘面朝上、贴壁下撤，四条件合取，任一不成立系统即保持拒绝状态。

## 核心指标

| 项目 | 要求 |
| --- | --- |
| 壳体 | Q235B，壁厚 5 mm，Ø160 × 200 mm |
| 主轴承座 | QT450-10，环形盘状，轴承孔 Ø40 mm |
| 焊后位置度 | 轴承孔轴线位置度偏差 ≤ Ø0.05 mm（预算闭合，余 0.0044 mm） |
| 洁净度 | 不得产生可能落入压缩机内部的焊渣、飞溅物（四条件合取控制） |
| 焊缝组织 | 全稀释域单相奥氏体，无马氏体转变通道 |

## 工程确认计划

试制阶段按说明书 §9.2 的 V1～V10 完成 A 类实物工程确认：小试金相与宏观截面 → 锤击层残余应力 → 同件测量与重复装夹 → 热残余 CMM 回填 → 铜衬环热接触与颗粒清点 → 自动化联调。设计指标的统一表述为：**经理论计算与数值仿真验证，在设定工况下满足设计指标要求；建议在后续试制阶段通过 A 类实物试验完成最终工程验证。**

# Hanjie · 焊接固定题工艺设计

本项目围绕 QT450-10 主轴承座与 Q235B 壳体连接，提交完整的工艺设计、工艺卡和工程图。**完整圆环是参赛基准，八翼开口座体是结构创新候选。** 圆环保留环向承载通道；八段对称短焊降低最终组焊热量，独立高镍预制处理铸铁首次连接工序，铜环屏障管理内腔颗粒。

## 阅读入口

| 文件 | 内容 |
| --- | --- |
| [正文 PDF](output/pdf/焊接工艺设计论文-正文.pdf) | 设计任务、选型理由、五维技术方案与计算依据 |
| [说明书与工程图合订本](deliverables/competition-entry/01-工艺设计说明书与工程图.pdf) | 正文、工艺卡、圆环基准图与创新候选图 |
| [工艺规程与检验卡](deliverables/competition-entry/02-工艺规程与检验卡.pdf) | 分工序参数、检查频次、判据与处置 |
| [工程图集](deliverables/competition-entry/03-工程图集.pdf) | 完整圆环 HJ-S01/S02、圆环紧凑工装 HJ-F-S 系列及 HJ-001～021 历史候选详图 |
| [参赛设计报告包 ZIP](deliverables/焊接固定题-参赛设计报告包.zip) | PDF、图纸、STEP、计算附件及可编辑源文件 |
| [本次封版校验清单](deliverables/COMPETITION-R4-DESIGN-SHA256.txt) | 核对 ZIP 与全部包内文件，防止版本混用 |
| [本次材料清单](deliverables/competition-entry/验证与交付状态.json) | 实际页数、收录文件和设计计算状态 |

## 方案为何这样安排

壳外预制允许使用高镍药皮焊条和独立预热、缓冷。首层修整、第二层、轴承孔最终加工与清洗在入壳前完成，把清渣和切削污染留在开放工位。最终入壳采用 NiFe55 填充的脉冲 GTAW，每段保留 18 mm 有效连接，两端各加 1 mm 起止过渡，实际 20 mm；两道累计弧长 320 mm。名义净线能量 300 J/mm 对应净热 96.0 kJ、弧燃约 193.9 s、耗丝 678.8 mm。装卸、转位和温控等待另行安排。

圆环外缘设置八处局部预制窗，中心半径 71.98 mm、弧长 24±0.5 mm、径向宽 6±0.1 mm、深 1.5±0.1 mm。首层按 75 mm/min 主弧和两端各 0.5 s 保护弧设计，以低供料、槽尺寸上限及临时镍保护带核算余量；第二层采用三条同角度轨迹覆盖浅槽。

孔轴精度由短受力闭环、胀套背承、对称焊序和热量控制承担，按完全卸夹后的独立基准测量；洁净设计覆盖起弧、冷却、撤夹和转运全过程。正文说明每项设计的作用，工艺卡规定试制时应确认的接头、孔形、颗粒和承载项目。

## 源文件与参数

- [正文 Markdown](deliverables/report/technical-report-v4-unified.md)：论文版式的工程设计正文。
- [圆环参赛基准参数](project/submission-baseline.yaml)：主对象、八段焊布局、材料链、精度预算和交付路径。
- [圆环基准总装 STEP](cad/generated/ring-baseline/ring-assembly-QT450-10-Q235B.step)、[几何与质量记录](cad/generated/ring-baseline/geometry-quality-and-mass.json)和[HJ-S01](cad/generated/ring-baseline/HJ-S01-ring-baseline.svg)：完整环形母件总装；局部过渡层按断面与工艺卡表达。
- [基础站短受力闭环计算](studies/COMPETITION-DESIGN/results/ring-fixture-feasibility.json)：按真实分段背承、锥面、底座连接及上桥计算；附专属CAD、BOM和退出路径。
- [工艺卡源文件](deliverables/process)：独立首层、第二层、最终组焊、夹具、洁净、检测和生产组织。
- [八翼计算参数](project/competition-design.yaml)与[原计算选型记录](project/competition-authority.yaml)：保留 8P-R2-t15 模型身份，支持创新候选分析。
- [比赛内容与完善顺序](deliverables/competition-route.md)、[提交核对清单](deliverables/submission-checklist.md)：技术阅读和校方提交导航。

圆环实际路径按 320 mm 计热量和用量；旧八翼 288 mm/86.4 kJ/174.5 s 保留原计算身份。焊长、送丝和净热使用相同守恒方法；八翼专属的温度历程、残余孔形、槽根应力和热工位容量仍属于八翼实体。报告按其实际对象引用，圆环计算单独登记。

## 重新生成

当前版本为 `SUBMISSION-RING-20261008-R2`。安装项目Python依赖、Gmsh系统库（Linux libXft、libGLU）、Inkscape和Poppler（提供`pdftoppm`），准备Git LFS实体附件后，在仓库根目录执行：

```bash
python scripts/build_ring_delivery.py
```

该入口检查圆环结构与制造计算版本，再生成CAD、工艺卡、完整数字回放、正文、图集和ZIP。已有计算可以直接构建材料；需要重算时按 [圆环承载](simulation/ring-baseline-structure/README.md) 和 [圆环制造分析](simulation/ring-baseline-manufacturing/README.md) 的命令执行。缓存有输入身份检查，不允许静默把改参数前的网格/结果算作新版本。

本轮补充圆环自身冷态承载FE、最终两道热过程及固有应变条件响应窗口。固有应变范围为显式设计输入，完整制造位置度没有实测或全历史热塑性通过记录；图纸、计算和pWPS作为工程设计材料交付，生产放行状态单独保留。

各 PDF 的页数以本次生成文件与材料清单为准。本轮基于远端工程基线和恢复附件重新生成，新版本记录见[完整圆环修复与交付记录](docs/review/ring-delivery-repair-20261008.md)，前轮附件恢复见[重建与审核记录](docs/review/recovery-rebuild-20261008.md)。`deliverables/submission` 和既有研究目录保留历史资料；正式参赛入口为上方报告包。

## 校方提交

比赛原件规定焊接赛道 **2026 年 10 月 20 日前报名、10 月 25 日（含当日）提交**。校方负责报名、预选、审核推荐及盖章汇总；具体校内节点按学校最新通知办理。技术包与报名身份材料分别整理，原件及逐项核对见[提交清单](deliverables/submission-checklist.md)。

完整ZIP在Git仓库中按8 MiB分卷保存，以适配接口单次上传限制。拉取后运行`python deliverables/package_volumes.py`还原`deliverables/焊接固定题-参赛设计报告包.zip`；程序核每卷及完整文件SHA256，再核ZIP CRC。`python scripts/build_ring_delivery.py`也会生成完整ZIP和最新分卷。直接下载交付ZIP时无需还原。

File: deliverables/competition-entry/可编辑源文件/project/competition-design.yaml
version: COMPETITION-R4
scope: 参赛设计方案；历史仿真输入保持原版本，本配置不追认旧结果
layout: 8P-R2-t15
geometry_manifest: simulation/competition-r4/geometry/8P-R2-t15-manifest.json
seat_brep: simulation/competition-r4/geometry/8P-R2-t15.brep
shell_brep: simulation/structural-v4/common/shell.brep
process_source: project/process-r3.yaml
candidate_state_source: deliverables/process/current-candidate-state.md
independent_precoat_input_source: project/precoat-process-design.yaml
postweld_drain:
  inside_diameter_min_mm: 3.90
  inside_diameter_max_mm: 4.10
  line_length_max_m: 1.0
  local_loss_K_max: 10.0
  newtonian_viscosity_max_Pa_s: 0.005
  density_kg_m3: 1000.0
  net_differential_pressure_min_Pa: 2500.0
  supply_limit_ml_min: 60.0
  capacity_factor: 2.0
  scope: 牛顿型微珩液；杯口至回收瓶入口净差压，扣除不确定度；不适用于非牛顿UT凝胶
  fault_containment:
    cup_inside_diameter_mm: 44.0
    cup_inside_diameter_tolerance_mm: 0.20
    cup_liquid_depth_mm: 16.0
    cup_liquid_depth_tolerance_mm: 0.10
    tool_displacement_max_ml: 3.0
    operating_inventory_max_ml: 2.0
    fittings_and_upper_tool_drainback_max_ml: 1.0
    supply_downstream_of_shutoff_max_ml: 0.50
    shutdown_latency_max_s: 0.10
    reserve_ml: 2.0
    # 整段满液回流计入；不以止回阀成功关闭减少故障容积。
    return_wet_length_max_m: 1.0
    bottle_max_liquid_below_cup_outlet_mm: 150.0
    discharge_air_gap_min_mm: 20.0
    bottle_capacity_below_fault_level_min_ml: 200.0
    bottle_initial_inventory_max_ml: 100.0
    supply_cartridge_max_ml: 35.0
    supply_cartridge_policy: 每件预装≤35 mL的封闭定量供液筒，作业中不得续接大储液箱；开工前回收瓶存液≤100 mL
    bottle_inlet: 管末端经瓶顶干式接口自由出液，不插入瓶内液面；高液位停止供液
    routing: 下杯侧下出液，管线连续下坡并机械固定；瓶最高故障液位低于杯出口150 mm，所有软管及接头湿段总长不超过1 m
    level_interlock: 下杯残液达到2 mL即停供液；上罩/接头及供液阀下游容积分别以1.0/0.50 mL上限验收
assembly:
  seat_bottom_z_mm: 100.0
  bottom_open: true
  bottom_clearance_mm: 220.0
  datum_A: 壳体下端独立安装面
  datum_B: 壳体内壁两个轴向测量带拟合的轴线，按A法向约束定向
  housing_lift_mm: 140.0
  upper_fixture_lift_mm: 260.0
  withdrawal_route: 下承力柱、整体固定反向锥芯、铜环和接料盘均固定；打开上部机械止挡，胀套正向上退1 mm并收拢，再整体上提260 mm；壳体连独立A基准托环上提140 mm后横移，托环保持原定位到完全冷态；解除托环后CMM。
process:
  pass_count: 2
  sequence:
  - 1
  - 5
  - 3
  - 7
  - 2
  - 6
  - 4
  - 8
  wire_diameter_mm: 1.6
  deposition_efficiency_range:
  - 0.9
  - 0.98
  minimum_leg_mm: 3.5
  clearance_leg_mm: 4.3
  feed_policy: 送丝3.50±0.05 mm/s，实际分辨率≤0.01；速度与丝径公差均入守恒边界
  filler_candidate: CI-A1高镍独立MMA首层主线＋中间修整＋低碳裸Ni99第二层＋NiFe55最终两道连接；采用窗口由有效接头确定
  filler_source: https://certilas.com/en/product/nife-55-tig
  wire_entry_offset_xyz_mm:
  - -1.3
  - 0.0
  - -1.3
  hold_after_arc_s: 120.0
  release_below_c: 55.0
  measurement_temperature_c: 20.0
  measurement_temperature_band_c: 1.0
  feed_nominal_mm_s: 3.5
  feed_tolerance_mm_s: 0.05
  wire_diameter_tolerance_mm: 0.01
  travel_relative_tolerance: 0.02
  wire_guide_design: 根道枪靶R74.50/z117.30、棒端R73.20/z116.00；盖面枪靶R74.00/z118.00、棒端R72.70/z116.70；棒材沿(-0.35,+0.93,+0.11225)伸长15
    mm后导管竖直到z220，枪/丝实际净隙2.169 mm
thermal_regime:
  method: 最终组焊低温短道GTAW（不预热）
  design_basis: 本段只描述入壳最终组焊；MMA首层按HJ-W-00C/00D独立预热、道间及缓冷，首层PMZ/HAZ单独核查
  substrate_condition: QT450-10力学牌号合格；铁素体主导、珠光体面积分数≤20%、无原始白口/游离渗碳体网；20%为项目采购与方法资格窗口
  bore_fit_basis: QT原有Ø40主轴承孔，不增加轴套；20℃40.000～40.025为设计尺寸控制等级H7，非官方尺寸公差；ISO 286-2表格支持公差数值，不推导机型轴承配合或产品寿命
  candidate_manufacturing_bore_window_mm: [40.006, 40.008]
  manufacturing_bore_window_state: historical_window_pending_candidate_verification
  start_temperature_c: 20.0
  start_temperature_min_c: 15.0
  preheat_policy: 组焊不预热；Ni99预制堆焊是独立前工序，之后完成精加工及来料检验
  interpass_limit_c: 100.0
  interpass_measurement: 距焊道边缘10 mm的座体表面，接触式热电偶或红外测温
  seat_stored_heat_kj:
    at_20c: 0.0
    at_100c: 37.547
    at_150c: 61.913
    at_500c: 256.581
  free_radial_contraction_mm:
    at_interpass_100c: 0.063
    at_preheat_150c: 0.1024
    at_interpass_200c: 0.1418
    at_hot_weld_500c: 0.378
  component_heat_capacity_j_per_k: 2259.42
  shielding: 停弧后维持装夹与定流量水冷；温度门控卸夹并撤出铜环，再在20±1℃环境冷却测量，禁止强制骤冷
peening:
  enabled: false
  role: 选配设备储备，主工艺不启用且不计强度或控形收益
  method: 焊道凝固后随动热态轻击；停弧后加速覆盖段尾
  mechanism: 热态轻击使焊缝局部塑性延展，减轻收缩拉应力；强度与位置度计算不计锤击增益
  window_c:
  - 400.0
  - 500.0
  lower_prohibited_below_c: 400
  tool: Ø6圆头；Ø5 H13横臂；远置Ø10竖向气动活塞位于R45、z123～135
  air_pressure_mpa:
  - 0.2
  - 0.4
  impact_rate_per_min:
  - 6000
  - 6000
  overlap_fraction_min: 0.75
  coverage: 仅熔敷焊道中部；与QT母材、熔合线、焊趾各留≥0.5 mm，禁止直接敲击脆硬HAZ
  acceptance: 无撕裂、剥离；压痕深度≤0.05 mm；首件确定最低有效气压，不追求深麻点
  sequence: 两道×八段；实测400～500℃才轻击，超出窗口或缺温度信号则转工艺复核，不自动继续，不为锤击二次加热
  contact_force_peak_limit_N: 200
  maximum_tracking_speed_mm_s: 18
  maximum_tracking_acceleration_mm_s2: 300
  minimum_contact_width_mm: 0.72
  tool_operation: 100 Hz；实际压痕接触宽0.72～1.09 mm、深≤0.05，轨迹重叠≥75%；测温至指令总延迟≤20 ms；停弧后0.20 s内焊枪与送丝上提40 mm，轻击轴继续扫完段尾；轻击结束先升焊枪到120
    mm，再升轻击头；气动驱动行程≤2 mm并限冲击峰值200 N
  working_pose_error_per_tool_mm: 0.05
fixture:
  type: 整体固定反向锥芯＋上提释放六指胀套＋独立球铰压环＋固定承力柱
  manufacturing_bore_window_mm: [40.010, 40.014]
  candidate_manufacturing_bore_window_mm: [40.006, 40.008]
  manufacturing_bore_window_state: historical_window_pending_candidate_verification
  datum_holder_transfer_support_count: 6
  datum_holder_support_pitch_radius_mm: 82.5
  datum_holder_point_load_limit_N: 100.0
  datum_holder_outer_grip_slot_depth_mm: 3.0
  datum_holder_outer_grip_slot_width_mm: 8.2
  datum_holder_outer_grip_slot_z_mm: [-12.2, -9.8]
  bore_limits_mm:
  - 40.0
  - 40.025
  collapsed_sleeve_diameter_mm: 39.94
  maximum_sleeve_diameter_mm: 40.04
  contact_bands_z_mm:
  - - 100.2
    - 114.8
  contact_coverage_fraction: 0.9
  internal_cone_half_angle_deg: 10.0
  positive_return_stroke_mm: 1.0
  radial_force_limit_n: 100
  friction_scenarios:
  - 0.0
  - 0.05
  - 0.1
  - 0.2
  axial_clamp_force_n: 500.0
  upper_envelope_radius_mm: 35.0
  upper_envelope_top_z_mm: 400.0
  support_radius_mm: 30.0
  support_pad_radius_mm: 4.0
  support_count: 3
  support_top_z_mm: 100.0
  carrier_disk_radius_mm: 36.0
  carrier_disk_z_mm:
  - 80.0
  - 94.0
  carrier_post_radius_mm: 72.0
  carrier_post_bottom_z_mm: -20.0
  carrier_base_flange_radius_mm: 220.0
  carrier_base_flange_height_mm: 140.0
  carrier_base_bolt_count: 12
  carrier_base_bolt_radius_mm: 180.0
  carrier_base_clearance_hole_mm: 39.0
  carrier_base_bolt_tensile_area_mm2: 817.0
  carrier_base_bolt_elastic_grip_mm: 220.0
  carrier_base_bolt_preload_n: 90000.0
  carrier_post_modulus_mpa: 200000
  carrier_post_minimum_yield_mpa: 355
  carrier_post_maximum_auxiliary_bore_mm: 0.0
  carrier_pad_load_design_n: 5000
  carrier_design_moment_n_mm: 170000
  carrier_support_contact: 三个Ø8×6钢托垫只承压、允许脱离；R30、0/120/240°，独立压环恒力500 N
  carrier_material: 45钢调质整体锥芯/柱/托盘/法兰，屈服≥355 MPa；柱Ø144×100、托盘Ø72×14、法兰Ø440×140；12-M36×200 ISO4762-8.8/PCD360，预紧90±9 kN/只；基座啮合≥55、盲孔深≥70。锥面局部感应硬化、精磨后Ra≤0.2，全部热处理完成后同轴精加工；固定安装，不作生产升降。
  radial_force_limit_scope: 装夹预载≤100 N；热收缩反力另按胀套/芯轴结构强度校核
  finger_thickness_mm: 0.8
  finger_length_mm: 30
  finger_count: 6
  finger_width_mm: 19
  mechanical_backstop: 芯轴到位后机械止挡承受热收缩反力；气缸用于预载及正向回退
  mandrel_backing_length_mm: 14.6
  mandrel_backstop_capacity_n: 5000
  mandrel_cone_minor_radius_mm: 16.5
  mandrel_cone_major_radius_mm: 19.07437391834359
  mandrel_axial_stop_z_mm: 155.4
  mandrel_neck_bottom_z_mm: 115.4
  mandrel_neck_outer_diameter_mm: 40.2
  mandrel_cone_machined_length_mm: 15.4
  mandrel_effective_stem_length_limit_mm: 50
  mandrel_hot_modulus_lower_mpa: 180000
  mandrel_face_incremental_compliance_um_per_kn: 0.05
  mandrel_contact_design: 固定锥芯、Ø60×40承力颈（实心）、Ø72×14托盘、Ø144×100柱及Ø440×140法兰为同一45钢调质整体件，材质证明屈服≥355 MPa；固定锥芯为实心反向10°锥，接触段下端R19.074/上端R16.50、z100.2～114.8，机加工z99.8～115.2、两端各延伸0.4。六指胀套内锥匹配，弹性颈z115.4～145.4；驱动胀套向下设置100
    N预载，热反力由z155.4根部正向机械止挡承受，释放时开止挡、胀套上退1 mm再整体上提260。M12只预载/回退。上部止挡经Ø70/Ø24、长244.6承力筒传到z400门架；门架4柱Ø80×400、跨360、板厚100、扣除Ø110孔后按有效单条宽120保守验算。Ø100止挡头由两块径向退开的机械承托块承压，打开后穿Ø110孔上提；压环独立500
    N球铰传力。固定锥和胀套Ra≤0.2，坐实后锥/肩径向增量柔度≤0.05 μm/kN作为资格目标。
  carrier_base_bolt_diameter_mm: 36.0
  carrier_base_bolt_length_mm: 200.0
  carrier_base_bolt_head_envelope_mm: 60.0
  carrier_base_bolt_proof_stress_mpa: 600
  mandrel_core_bore_diameter_mm: 0.0
  mandrel_lower_guide_shaft_diameter_mm: 38.29
  mandrel_lower_guide_outer_diameter_mm: 60.0
  mandrel_lower_guide_inner_diameter_mm: 0.0
  mandrel_lower_guide_z_mm:
  - 59.8
  - 99.8
  mandrel_lower_guide_face_compliance_um_per_kn: 0.05
  upper_envelope_bottom_z_mm: 115.4
  fixed_cone: true
  upper_portal_clear_span_mm: 360.0
  upper_portal_plate_thickness_mm: 100.0
  upper_portal_effective_strip_width_mm: 120.0
  upper_portal_column_diameter_mm: 80.0
  upper_portal_column_length_mm: 560.0
  upper_portal_column_count: 4
  upper_stop_tube_outer_diameter_mm: 70.0
  upper_stop_tube_inner_diameter_mm: 24.0
  upper_stop_tube_length_mm: 244.6
  upper_stop_aperture_diameter_mm: 110.0
  upper_stop_head_diameter_mm: 100.0
shield:
  type: 四瓣水冷紫铜衬环＋闭合低析出FFKM密封＋受控氩气喷流幕＋顶部排烟
  design_basis: 刚性接料盘及静态密封阻断落屑路径，气幕辅助吹扫；不以气流阻止所有颗粒
  rigid_radius_mm: 74.0
  floor_z_mm: 87.59
  floor_thickness_mm: 1.0
  ring_bottom_z_mm: 90.5
  ring_top_z_mm: 99.5
  ring_inner_radius_mm: 71.8
  ring_outer_radius_mm: 74.8
  ring_material: C11000；每瓣下Ø1.10/上Ø1.40水道，8路并联等流量，总≥0.60 L/min，入口20±2℃；有效换热50～150 W/(m²K)
  ring_wall_thickness_mm: 3
  ring_split_count: 4
  ring_contact_mode: 铜环OD149.60，不与钢壳刚性接触；闭合Ø2.50 FFKM密封圈，槽深名义1.875按圈配作1.835～1.915、宽3.75±0.02，中心z97.125；冷态实际压缩0.415～0.425；四瓣各径向回缩1.10±0.05后保持原位，壳体上提回收
  gas_curtain:
    gas: 99.999% Ar
    flow_range_l_min:
    - 10.0
    - 15.0
    pressure_mode: 壳体上口开放、腔体近大气压；歧管表压0.25～2.8 kPa与实际气幕10～15 L/min双联锁；补氩按流量平衡，罩外排烟补风独立
    manifold_pressure_range_pa:
    - 250
    - 2800
    inlet: 盘下环形气道3×2，12孔Ø1.0朝上；接头M5，独立于水路
    outlet: 顶部开口集气罩，局部抽气22～28 L/min；单头护气8～12＋气幕10～15合计18～27；外侧通风独立
    flow_interlock: 氩气流量未落入10～15 L/min窗口时安全联锁禁止起弧
  material_candidate: 四瓣紫铜卡环＋闭合低析出FFKM密封圈＋1 mm刚性不锈钢接料盘；水路双重隔离，清洗后装配
  joint_design: 铜瓣接缝2.00±0.05；上圈316L滑动桥厚0.50±0.02；袋槽径向深0.53 +0.01/0按实测槽底配作，参考桥面R72.925，一端固定、另一端在6 mm袋槽内滑动，初始搭接4 mm。下圈槽设在独立连续17-4PH
    H900密封座底面：厚1.50、z88.90～90.40，与铜底净隙0.10±0.04；槽0.40±0.01×1.40±0.02、R72.8；密封座至盘面按圈配作名义0.31、实测压缩0.28～0.29。8内耳沉头M3固定到闭底加强环，不开贯通孔；整环下圈随盘保持静止，铜瓣单独径向退位。圈自由内径上145.85/下144.60±0.10；截径上2.47～2.53/下0.99～1.01。；8个ISO10642
    M3×6移至R69.00±0.05，头按实物配沉孔，齐平或凹0～0.02；盘底R66.5～74加强环厚6、底z81.59，盘面锥座局部配作≤0.15；含钻尖盲深≤5.5，加强环厚6.00±0.02/内R66.50±0.05、盘厚1.00±0.02；底厚≥1.40、内侧壁厚≥0.90；螺钉实测总长≤6.30、孔底净隙≥0.20。；含92°头锥、凹入0.02及槽深/厚度极限，沉头至下密封槽保留钢壁≥0.68，不切穿密封槽。
  withdrawal: 下承力柱、整体固定反向锥芯、铜环和接料盘均固定；打开上部机械止挡，胀套正向上退1 mm并收拢，再整体上提260 mm；壳体连独立A基准托环上提140 mm后横移，托环保持原定位到完全冷态；解除托环后CMM。
  seal_radial_thickness_mm: 0.625
  seal_engineering:
    copper_mass_kg: 0.07191537881783833
    copper_heat_capacity_J_K: 26.024342078170516
    copper_height_mm: 9.0
    copper_bottom_z_mm: 90.5
    copper_top_z_mm: 99.5
    minimum_copper_mass_kg: 0.0675956937095338
    lower_face_seal_cord_mm: 1.0
    lower_face_groove_depth_mm: 0.4
    lower_face_groove_width_mm: 1.4
    lower_face_seal_radius_mm: 72.8
    plate_top_z_mm: 88.59
    metal_slide_gap_mm: 0.31
    copper_to_backing_ring_clearance_mm: 0.1
    lower_backing_ring_thickness_mm: 1.5
    lower_backing_ring_top_z_mm: 90.4
    lower_backing_ring_bottom_z_mm: 88.9
    lower_face_temperature_limit_C: 48
    backing_ring_material: 17-4PH H900; continuous lower gland, 8 inner tabs and blind M3 screws
    pan_under_rim_thickness_mm: 6
    pan_under_rim_inner_radius_mm: 66.5
    retention_screw_radius_mm: 69
    retention_screw_radius_tolerance_mm: 0.05
    retention_screw: M3x6 ISO10642 stainless; maximum head diameter6.72 and height1.86; fitted flush or recessed0..0.02 mm
    screw_blind_drill_depth_maximum_from_pan_top_mm: 5.5
    screw_blind_hole_bottom_ligament_minimum_mm: 1.4600000000000009
    screw_inner_side_ligament_minimum_mm: 0.9000000000000057
    screw_to_lower_gland_ligament_minimum_mm: 0.6839732135474321
    pan_countersink_relief_depth_maximum_mm: 0.15
    lower_stop_radii_mm:
    - 73.7
    - 74
    lower_stop_nominal_height_mm: 0.31
    lower_stop_average_pressure_MPa: 7.183703141137313
    lower_gland_local_bending_MPa: 5.246866255776769
    copper_sector_gap_mm: 2
    sector_gap_tolerance_mm: 0.05
    upper_bridge_material: 316L; 0.50 +/-0.02 mm radial thickness; one end fixed, other end slides in a 6 mm pocket; pocket
      radial depth 0.53 +0.01/0 from actual gland floor
    upper_bridge_minimum_copper_inner_wall_mm: 0.5099999999999909
    upper_bridge_pocket_removed_volume_mm3: 111.3
    minimum_sector_gap_during_retraction_mm: 0.32365440327094097
    port_boss_count: 8
    port_boss_dimensions_mm:
    - 2
    - 4
    - 6
    port_boss_angle_from_seam_deg: 3
    port_tube_outer_diameter_mm: 1.8
    port_tube_insertion_mm: 3
    water_bulkheads: 4 welded sealed 316L blocks at R55/45+90i deg, 12 radial x16 tangential, z83.59..99; 4 hose ports per
      block and independent down-facing supply/return
    microtube_design: PFA TLM0201 or equivalent, OD2/ID1; manufacturer recommended static bend R10, design installed R>=12
      with 1.15 mm stroke qualification; each hose <=100 mm
    copper_water_port_radial_stagger_mm: 10
    water_port_local_xyz_mm:
    - - 58
      - -8
      - 92
    - - 52
      - -8
      - 94
    - - 58
      - 8
      - 92
    - - 52
      - 8
      - 94
    water_port_union: custom 316L M4x0.5 compression union, OD<=5 and length<=8; PFA insertion >=4, low-outgassing ferrule;
      machined Cu5x5x5 L-port block and integral M4 nipple, no cyclic metal bending; round nut OD5 with flats4.5, engagement>=2;
      installed PFA outside envelope<=2.20 mm
    microtube_Re_upper: 2273.6420441699333
    microtube_pair_pressure_drop_Pa: 10725.769924849008
    hydraulic_design_upper_Pa: 53452.381642712004
    pump_differential_design_minimum_Pa: 80000
    microtube_hydraulic_envelope: effective bore >=0.95 mm; each circuit two hoses <=105 mm each; per-channel 0.075..0.07875
      L/min; Darcy f=0.06 and local K=15 design bounds cover microtube transition; water channel laminar check uses maximum
      flow
    channel_arc_angle_deg: 84
    channel_straight_length_each_end_mm: 3.5
    actual_copper_minimum_with_ports_kg: 0.06929384537701755
    lower_ring_incident_heat_limit_W: 2
    lower_ring_copper_link_W_K: 0.75
    lower_ring_temperature_bound_C: 47.666666666666664
    shell_copper_heat_transfer_reference: effective conductance normalized to nominal full circumference; actual copper gap
      area is not presented as a meshed contact surface
    lower_face_cold_compression_mm: 0.29
    lower_face_retained_compression_mm: 0.2243586
    lower_face_hot_max_compression_fraction: 0.298819211552254
    lower_face_hot_gland_fill_fraction: 0.8102182250572685
    lower_face_worst_hot_gland_fill_fraction: 0.8268363423033757
    lower_face_cord_acceptance_mm:
    - 0.99
    - 1.01
    copper_temperature_limit_C: 45
    shell_seal_band_temperature_limit_C: 180
    seal_material: low-outgassing FFKM, Kalrez 7075UP or qualified equivalent
    cord_diameter_mm: 2.5
    groove_radial_depth_mm: 1.875
    groove_axial_width_mm: 3.75
    groove_center_z_mm: 97.125
    elastomer_CTE_upper_per_K: 0.0003
    cold_squeeze_mm:
    - 0.41499999999999204
    - 0.42499999999999716
    hot_squeeze_min_mm: 0.270999999999992
    hot_squeeze_max_mm: 0.5782342499999972
    hot_squeeze_fraction:
    - 0.10711462450592571
    - 0.2341029352226709
    retained_squeeze_with_set_and_wear_allowance_mm: 0.21034999999999324
    cold_gland_fill_fraction: 0.6981317007977318
    hot_gland_fill_fraction: 0.8035653598095738
    worst_hot_gland_fill_fraction: 0.8454148483911633
    upper_cord_acceptance_mm:
    - 2.47
    - 2.53
    upper_groove_matched_depth_range_mm:
    - 1.835
    - 1.915
    sector_count: 4
    sector_angle_deg: 90
    radial_retraction_mm: 1.1
    retraction_tolerance_mm: 0.05
    withdrawn_max_radius_mm: 74.84945461190135
    minimum_withdrawal_clearance_mm: 0.15054538809864937
    water_channels_per_sector: 2
    channel_diameters_mm:
    - 1.1
    - 1.4
    channel_diameter_upper_tolerance_mm: 0.02
    channel_center_tolerance_mm: 0.02
    minimum_copper_ligaments_with_tolerance_mm:
    - 0.9199999999999999
    - 0.5000000000000009
    - 0.69
    channel_reynolds:
    - 2170.2946785258455
    - 1705.2315331274501
    water_conductivity_lower_W_mK: 0.59
    water_viscosity_lower_Pa_s: 0.0007
    channel_center_radius_mm: 73.3
    channel_center_z_mm:
    - 92
    - 94
    water_flow_L_min: 0.6
    water_inlet_C:
    - 18
    - 22
    water_outlet_limit_C: 35
    water_channel_UA_W_K: 6.212117288744427
    water_effective_W_K: 5.772551963934611
    water_lumped_design_W_K: 5.6
    copper_upper_bound_C: 44.53229150946162
    copper_upper_bound_scope: single isolated quarter, shell 180C, inlet 22C, h 150 W/m2K, all 10 W incident heat in this
      quarter
    copper_upper_bound_incident_radiation_W: 10
    copper_upper_bound_water_heat_W: 31.545208113246268
    steel_copper_effective_h_W_m2K:
    - 50
    - 150
    copper_effective_area_mm2: 4241.150082346221
    seal_radial_force_design_limit_N: 1500
    checks_pass: true
  lower_backing_ring: 连续密封座≤48℃，8柔性铜热带至铜瓣，合计导热≥0.75 W/K；入射与传热≤2 W包含在单瓣10 W热负荷包络内。轴向密封压紧≤1000 N，承力止挡旁路多余螺钉预紧；0.31间距在受载状态配垫测量。
    盘上R73.7～74.0整环金属止挡高名义0.31按圈配作，形成连续承力支承，铜瓣不接触该止挡。
  water_port_design: 每条84°弧道＋两端各≥3.5 mm直道；8个2×4×6铜内凸台，距接缝3°；每凸台上下水路端口分别引出，8供8回软管固定且留1.15 mm运动余量。
  water_bulkhead_design: 4个316L密封穿盘分配块，R55/45°起等分90°；12径向×16切向，z83.59～99.00；块体与盘板连续气密焊接，4微管口分配2供2回、下方独立水路。铜凸台不直接开M5，钎接OD1.80铜微管插入3
    mm，ID对应1.10/1.40；柔性PFA管SMC TLM0201或等效PFA，OD2/ID1，四瓣各4根合16根，上层水平Ω弯实装最小弯曲半径≥12（供方静态推荐10，往复首件确认）、额定≥0.3 MPa/60℃；布置内腔R43～69、z90.8～98.2，软管固定防擦并留1.15
    mm移动余量。首件按压力/运动/析出/洁净验收，不以铜接头直接弯折补行程。 各铜内凸台两级铜微管口在径向错开10 mm后转Ø2压紧接口，避免2 mm层间距直接布置大接头；两根每水路微管各≤100 mm，支路压差设计≥0.08 MPa；每路流量0.075～0.07875
    L/min；微管有效内径≥0.95，长度极限各105 mm。；定制316L M4×0.5压紧接头外包络≤Ø5×8，PFA插入≥4、低析出卡套；铜微管接5×5×5机加工L孔转向块，禁止往复弯折。局部端口坐标(58,±8,92)/(52,±8,94)，相邻孔中心距6.325，独立纵孔由盘下引入，端口不串通。；圆螺母Ø5双平面4.5、啮合≥2，含公差/温升/弯曲实装微管外径包络≤2.20。；转向块径向Ø1.80插管孔深1.50、内部水孔ID对应1.10/1.40交汇，切向整体M4螺纹凸嘴长3.50，PFA止口插入4；块与铜凸台同动，不设旋转接头。；固定块压紧帽端面齐平，独立下引孔(x52/58,y±3)，PFA插入4后至转向流道净隙≥0.5。
precision:
  limit_diameter_mm: 0.05
  bore_length_mm: 15
  support_height_spread_limit_mm: 0.003
  support_manufacturing_height_spread_limit_mm: 0.0025
  radial_allocations_mm:
    datum_transfer: 0.002
    fixture_axis_setting: 0.002
    sleeve_centering: 0.002
    clamp_elastic_shift: 0.0065
    thermal_residual_target: 0.006
    release_shift_target: 0.0005
  status: 径向非热分配14 μm，基准/轴线/定心各2、夹紧6.5、搬运0.5、支点1；固定锥/柱实体有限元与根部连接分别验证，局部压缩另用于2000接触密度匹配。
  measurement_expanded_uncertainty_diameter_target_mm: 0.002
  honing_axis_allocation_diameter_mm: 0.0065
  bore_finish_strategy: 焊前候选孔40.006～40.008（完整核验后冻结）；20±0.2℃孔径方法U≤0.0005，最小值减U≥40.000且最大值加U≤40.025时不精整、焊接孔轴设计额度≤0.020；欠尺寸孔必须走有限微珩分支，焊接孔轴额度≤0.0135，最大局部径向去除≤0.003、直径增量≤0.006，最小测量至40.0005～40.0010即停止；精整前后独立CMM与干态洁净检查，禁止用精整纠正孔轴
  finish_allowance_diameter_mm:
  - 0
  - 0
  post_weld_machining: 不预留固定余量；局部单边去除≤0.003、直径≤0.006；含微珩位置度另计0.0065，预算28+2+6.5+P≤50 μm；无需微珩且禁止精整分支28+2+P≤50 μm；均不得以机加工修正孔轴
  conformity_rule: 测得位置度直径＋同口径扩展不确定度≤0.05 mm

File: deliverables/competition-entry/可编辑源文件/project/precoat-process-design.yaml
state: competition_design_pWPS_pending_process_qualification
main_route: CI-A1独立预制—低碳Ni99第二层—8P低热GTAW—铜环实体屏障
first:
  method: SMAW/MMA
  polarity: DCEP
  electrode: KOBELCO CI-A1 ENi-CI
  diameter_mm: 3.2
  current_A: 110.0
  voltage_V_reference: 23.0
  travel_mm_s: 1.6666666666666667
  efficiency_for_design_accounting: 0.8
  deposited_mass_rate_g_s: 0.17
  track_radius_mm: 71.98
  track_length_per_wing_mm: 19.28169543353246
  tracks_per_wing: 1
  preheat_interpass_C:
  - 200
  - 300
  furnace_setpoint_C: 300
  drying_C:
  - 70
  - 100
  drying_min:
  - 30
  - 60
  hot_peening: 逐道趁热轻击熔敷金属，不击QT/熔合线，不计强度收益
  cooling: 转200℃保温炉保温2 h，再随炉缓冷；引用同类试验作为设计制度，按本件金相与裂纹评定确认
second:
  method: GTAW
  polarity: DCEN
  filler: 低碳WWNA99类ERNi-CI裸棒
  diameter_mm: 1.2
  diameter_tolerance_mm: 0.02
  current_A: 75.0
  voltage_V_reference: 11.0
  travel_mm_s: 2.0
  travel_relative_tolerance: 0.02
  efficiency_for_design_accounting: 0.6
  feed_mm_s: 7.2
  feed_tolerance_mm_s: 0.2
  deposition_efficiency_range:
  - 0.9
  - 0.98
  track_length_per_wing_mm: 38.563543926840644
  tracks_per_wing: 2
  preheat_interpass_C:
  - 200
  - 300
  argon_L_min:
  - 8
  - 12
  cooling: 独立保温缓冷，冷态检查后完成最终连接面与孔加工
machining:
  first_retained_mm:
  - 0.65
  - 0.75
  total_finished_mm:
  - 1.4
  - 1.6
  second_deposited_top_min_mm: 1.75
  final_union_remelt_limit_mm: 0.4
production_window_frozen: false
fusion_verified: false
full_manufacturing_verified: false
sources:
  product: KOBELCO catalogue pp344-347,551
  reference_heat: El-Banna2000 Table3, DOI10.1016/S0167-577X(99)00204-9
  second_feed: actual arc length and wire-volume conservation; arc parameters are
    design proposals, not supplier-qualified parameters

File: deliverables/competition-entry/可编辑源文件/project/precoat-speed120-candidate.yaml
state: spatial_thermal_screen_passed_supply_and_manufacturing_unqualified
main_route: CI-A1独立预制—低碳Ni99第二层—8P低热GTAW—铜环实体屏障
first:
  method: SMAW/MMA
  polarity: DCEP
  electrode: KOBELCO CI-A1 ENi-CI
  diameter_mm: 3.2
  current_A: 110.0
  voltage_V_reference: 23.0
  travel_mm_s: 2.0
  efficiency_for_design_accounting: 0.8
  deposited_mass_rate_g_s: 0.17
  track_radius_mm: 71.98
  track_length_per_wing_mm: 19.28169543353246
  tracks_per_wing: 1
  arc_duration_per_wing_s: 9.64084771676623
  deposited_mass_per_wing_g: 1.5883655994535648
  net_power_W_for_design_accounting: 2024.0
  net_line_energy_J_mm_calculated: 1012.0
  reference_line_energy_J_mm_rounded: 1012
  geometry_model_path: cad/generated/mma-mass-envelope/CI-A1-single-track-speed120-end80-r12-h065
  end_control:
    ramp_duration_s: 1.2
    final_current_A: 80.0
    melting_rate_current_exponent: 2
    rate_basis: 末段准稳态I与I²熔化关系的低供料情景，未移植E7018或其他产品的系数；以实际熔敷称量核验
    source: KOBELCO目录346页，CI-A1直径3.2电流80～130 A；90A候选时间减半仍超温，按3.2mm面内扩散尺度限定末次修订
  preheat_interpass_C:
  - 200
  - 300
  furnace_setpoint_C: 300
  drying_C:
  - 70
  - 100
  drying_min:
  - 30
  - 60
  hot_peening: 逐道趁热轻击熔敷金属，不击QT/熔合线，不计强度收益
  cooling: 转200℃保温炉保温2 h，再随炉缓冷；引用同类试验作为设计制度，按本件金相与裂纹评定确认
second:
  method: GTAW
  polarity: DCEN
  filler: 低碳WWNA99类ERNi-CI裸棒
  diameter_mm: 1.2
  diameter_tolerance_mm: 0.02
  current_A: 75.0
  voltage_V_reference: 11.0
  travel_mm_s: 2.0
  travel_relative_tolerance: 0.02
  efficiency_for_design_accounting: 0.6
  feed_mm_s: 7.2
  feed_tolerance_mm_s: 0.2
  deposition_efficiency_range:
  - 0.9
  - 0.98
  track_length_per_wing_mm: 38.563543926840644
  tracks_per_wing: 2
  preheat_interpass_C:
  - 200
  - 300
  argon_L_min:
  - 8
  - 12
  cooling: 独立保温缓冷，冷态检查后完成最终连接面与孔加工
machining:
  first_retained_mm:
  - 0.65
  - 0.75
  total_finished_mm:
  - 1.4
  - 1.6
  second_deposited_top_min_mm: 1.75
  final_union_remelt_limit_mm: 0.4
  QT_corner_radius_mm:
  - 1.4
  - 1.6
  first_machining_radius_policy: R_actual_QT - actual_normal_retained; nominal0.80mm;
    corner range0.65..0.95mm
production_window_frozen: false
fusion_verified: false
full_manufacturing_verified: false
sources:
  product: KOBELCO catalogue pp344-347,551
  reference_heat: El-Banna2000 Table3, DOI10.1016/S0167-577X(99)00204-9
  second_feed: actual arc length and wire-volume conservation; arc parameters are
    design proposals, not supplier-qualified parameters
speed_revision_basis: 'Speed changes from100 to120 mm/min under the same mass-envelope/source
  rule: deposited height, effective source depth and source anchor also change. The130.804629
  mm/min zero-overfill limit is conditional on0.17g/s, design density and nominal
  full R1.5 pocket. No new current/furnace/source/transport matrix.'
supply_window_evidence: output/review/first-precoat-speed120-20261007/speed120-supply-window.json
production_adoption_decision: Retain100pWPS;120underfills actual maximum tolerance
  pocket by0.164543g at historical0.15g/s and0.009813g at0.17g/s with+2pct speed scenario;
  no guaranteed supply bound.
thermal_screen_evidence:
  comparison: output/review/first-precoat-speed120-20261007/speed120-thermal-comparison.json
  actual_completed_runs:
  - mma-first-speed120-end80-r12-20261007
  - mma-first-speed120-end80-r12-h045-20261007
  spatial_response_passed: true
  maximum_spatial_relative_error: 0.007828149919124014
  new_temporal_convergence_verified: false
  physical_source_calibrated: false
  actual_cold_mechanical_state_qualified: false
tolerance_geometry_evidence: cad/generated/precoat-tolerance-family-20261007/geometry-and-feed-audit.json

File: deliverables/competition-entry/计算依据/完整圆环基准输入.yaml
version: SUBMISSION-RING-20261008-R2
purpose: 焊接固定题报告与工程图的完整圆环基准；参数为设计pWPS，供后续试制确认
source_document: competition/original-files/welding/第一届辽宁省大学生材料焊接与铸造工艺设计大赛实施方案.pdf
source_pages:
  fixed_geometry_and_limits: 3
  five_design_dimensions:
  - 3
  - 4
  report_and_drawing_submission: 5
  registration: 7
  submission_deadline: 8
geometry:
  primary_object: 完整圆环主轴承座与壳体
  builder: cad/parametric/build_ring_baseline.py
  directory: cad/generated/ring-baseline
  assembly_step: cad/generated/ring-baseline/ring-assembly-QT450-10-Q235B.step
  seat_step: cad/generated/ring-baseline/ring-seat-QT450-10.step
  manifest: cad/generated/ring-baseline/geometry-quality-and-mass.json
  drawing: cad/generated/ring-baseline/HJ-S01-ring-baseline.svg
  shell:
    material: Q235B
    outside_diameter_mm: 160.0
    wall_thickness_mm: 5.0
    height_mm: 200.0
    nominal_inside_diameter_mm: 150.0
    assembly_inside_diameter_limits_mm: [150.00, 150.02]
    assembly_band_roundness_max_mm: 0.005
  seat:
    material: QT450-10
    shape: 完整圆环；本体保留连续环向承载通道
    nominal_bore_diameter_mm: 40.0
    outside_radius_mm: 74.98
    assembly_outside_diameter_limits_mm: [149.94, 149.98]
    assembly_band_roundness_max_mm: 0.005
    assembled_measured_radial_gap_limits_mm: [0.005, 0.045]
    ideal_circular_radial_gap_limits_mm: [0.01, 0.04]
    assembly_gap_rule: 独立A/B定心后逐窗实测局部间隙0.005至0.045；只满足直径限值不代替周向间隙验收
    seat_bottom_z_tolerance_mm: 0.05
    thickness_mm: 15.0
    bottom_z_mm: 100.0
    thickness_and_height_basis: 题面未指定；本设计选定
    detail_scope: 母件总装几何；局部浅槽、过渡层和焊缝由工艺断面与工艺卡表达
weld_layout:
  segment_count: 8
  segment_length_mm: 20.0
  angular_pitch_degrees: 45.0
  pass_count: 2
  sequence:
  - 1
  - 5
  - 3
  - 7
  - 2
  - 6
  - 4
  - 8
  length_per_pass_mm: 160.0
  total_arc_length_mm: 320.0
  choice_reason: 每段18 mm有效连接，两端各1 mm用于起弧/收弧过渡；按20 mm实际路径核算热量、弧燃和焊材
  effective_segment_length_mm: 18.0
  start_allowance_mm: 1.0
  end_allowance_mm: 1.0
  effective_length_per_pass_mm: 144.0
material_route:
  precoat_thermal_cycle:
    applies_to: 首层与第二层分别执行；圆环壳外自由支承
    furnace_preheat_setpoint_C: 300.0
    workpiece_weld_permission_C: [200.0, 300.0]
    sensing: 窗口附近与对向环体各独立测点；最冷/最热点共同控制转序
    postheat_furnace_setpoint_C: 200.0
    postheat_workpiece_hold_window_C: [190.0, 210.0]
    postheat_hold_h: 2.0
    hold_timer_start: 全部规定工件测点进入190至210℃保持窗后开始计时；超出保持窗暂停并重新评价
    furnace_cooling_max_C_h: 50.0
    cold_handoff_C: [19.0, 21.0]
    cold_handoff: 所有测点冷态且完成清渣/层厚与对应PT交接，不以炉温代替工件温
    reservation: 每层10h是容位计划；实际测温未准入则延迟转序
  chain:
  - QT450-10
  - CI-A1高镍SMAW首层
  - 低碳Ni99第二层
  - NiFe55最终焊缝
  - Q235B
  first_layer:
    station: 壳外开放预制工位
    method: SMAW
    electrode_diameter_mm: 3.2
    steady_current_A: 110.0
    reference_voltage_V: 23.0
    travel_speed_mm_min: 75.0
    typical_deposit_carbon_wt_percent: 1.0
    interpass_temperature_C:
    - 200.0
    - 300.0
    nominal_retained_normal_thickness_mm: 0.7
    retained_normal_thickness_tolerance_mm: 0.05
    basis: 75 mm/min主弧与两端保护弧为圆环局部预制采用输入；按含保护带最大需求核对供料，局部成形和熔合按截面确认
    travel_speed_relative_tolerance: 0.02
    engineering_arc_efficiency: 0.8
    deposition_rate_g_s:
    - 0.15
    - 0.17
    last_ramp_duration_s: 1.2
    last_current_A: 80.0
    nominal_net_arc_power_W: 2024.0
    feed_check:
      method: 末段及保护弧熔敷率按电流比例核算；最大槽和保护带需求由圆环几何记录给出
      geometry_record: cad/generated/ring-baseline/ring-precoat-design.json
      nominal_arc_24mm_low_feed_speed_upper_g: 2.9285294117647056
      minimum_arc_23_5mm_low_feed_speed_upper_g: 2.869705882352941
      endpoint_protection_low_feed_mass_g: 0.12954545454545455
      maximum_groove_and_protection_demand_g: 2.603045988381679
      initial_80mm_minimum_arc_with_protection_g: 2.6969117647058822
      choice_reason: 75比80增加首层纯弧燃9.6 s/件，使低供料与公差组合裕量由约3.6%提高到约10%；热过程在最终孔加工前完成
      mass_margin_g: 0.2666598939712621
      relative_margin: 0.10244148400045949
    nominal_arc_time_per_window_s: 20.2
    nominal_net_heat_per_window_kJ: 40.2776
    nominal_net_heat_all_windows_kJ: 322.2208
    heat_management_note: 75 mm/min增加材料裕量与首层热量；独立壳外预制在最终孔加工前完成，温度历程与缓冷另行管理
    endpoint_protection_arcs:
      start_current_A: 110.0
      start_duration_s: 0.5
      end_current_A: 80.0
      end_duration_s: 0.5
      purpose: 首层临时内缘及端部镍保护带覆盖第二层重熔边界；保护弧计入热量和供料
    temporary_protection:
      inner_land_width_mm: 0.5
      terminal_length_mm: 1.5
      maximum_volume_mm3: 23.796072933822128
      maximum_mass_g: 0.2115470883816787
      manufacturing_order: 第一镍层保护保留至第二层焊接结束，再随最终齐平加工去除
    motion: 中心弧推进速度75 mm/min；摆动时间包含在主弧19.2 s内，实际热量按U(t)I(t)积分
    weave_design:
      radial_peak_to_peak_mm: 4.0
      center_inward_offset_from_window_reference_mm: 0.25
      minimum_qualified_radial_melt_footprint_mm: 3.0
      center_rule: 按实际槽内外缘及内缘0.5保护带中心定位；名义R71.73，保持75mm/min按R71.98窗口参考弧推进
      endpoint_motion: 起端和止端各0.5s完整径向扫掠一次，规定电流不变，逐窗确认端部1.5mm保护带连续覆盖
      radial_width_tolerance_mm: 0.2
      frequency_Hz: 1.0
      frequency_tolerance_Hz: 0.1
      dwell_each_radial_edge_s: 0.10
      dwell_tolerance_s: 0.02
      waveform: 每周期两边各驻留0.10 s，其余时间线性往返；推进与摆动独立
      nominal_radial_extrema_mm: [69.73, 73.73]
      endpoint_protection: 两端各0.5 s各完成一次径向扫掠；确认端部1.5mm保护带，记录实际轨迹与积分电能
      acceptance: 初始pWPS摆动设计值，截面确认全槽底/内缘保护/端部连续覆盖后冻结，不以理论摆宽认定熔宽
  second_layer:
    station: 壳外预制工位
    filler: 低碳Ni99裸棒
    method: GTAW
    purpose: 降低最终组焊直接卷入高碳首层的程度
    current_A: 75.0
    reference_voltage_V: 11.0
    travel_speed_mm_s: 2.0
    wire_diameter_mm: 1.2
    wire_feed_mm_s: 7.2
    wire_feed_tolerance_mm_s: 0.2
    track_radii_mm:
    - 69.98
    - 71.98
    - 73.98
    angular_span_rad: 0.333425951653237
    track_policy: 三轨共用24/71.98角度；覆盖径向浅槽，并检查圆角与两端轮廓
    total_height_from_actual_groove_bottom_min_mm: 1.75
    final_machined_total_thickness_mm:
    - 1.4
    - 1.6
  manufacturing_order:
  - 座体及局部浅槽加工
  - 壳外首层预制、清渣与缓冷
  - 首层法向修整与表面检查
  - 第二层预制、缓冷及延迟检查
  - 连接面和轴承孔最终加工
  - 清洗、去毛刺、干燥
  - 入壳定位及铜环屏障就位
  - 八段对称组焊
  - 带防护冷却、完全卸夹和受控退工具
  - 独立基准几何、连接与洁净检查
  precoat_windows:
    count: 8
    center_radius_mm: 71.98
    center_arc_length_mm: 24.0
    arc_length_tolerance_mm: 0.5
    radial_width_mm: 6.0
    radial_width_tolerance_mm: 0.1
    groove_depth_mm: 1.5
    groove_depth_tolerance_mm: 0.1
    inner_bottom_radius_mm: 1.5
    outer_boundary: 贯通至实际座体外缘，不留裸露QT窄边
    first_layer_machining_excess_height_mm: 0.2
    maximum_rectangular_volume_with_excess_mm3: 269.01
    design_density_g_mm3: 0.00889
    maximum_first_layer_demand_per_window_g: 2.3914989
  precoat_ledger:
    arc_time_s: 449.6
    net_heat_J: 464780.8
    deposited_mass_g: 45.06978424851721
final_GTAW:
  method: 自动脉冲GTAW
  polarity: DCEN
  peak_current_A: 100.0
  base_current_A: 50.0
  peak_duty_fraction: 0.5
  frequency_Hz: 20.0
  reference_voltage_V: 12.0
  travel_speed_mm_s: 1.65
  wire_diameter_mm: 1.6
  wire_feed_mm_s: 3.5
  filler: NiFe55类TIG棒材，按实际批次证书确认
  shielding_gas: Ar
  shielding_flow_L_min:
  - 8.0
  - 12.0
  start_temperature_C:
  - 15.0
  - 35.0
  interpass_limit_C: 100.0
  nominal_net_energy_J_mm: 300.0
  evaluation_energy_range_J_mm:
  - 250.0
  - 350.0
  model_arc_efficiency: 0.55
  net_energy_kJ: 96.0
  nominal_arc_time_s: 193.93939393939394
  calculation_basis: 每段20 mm实际路径，两道320 mm；有效连接18 mm/段用于焊缝组容量需求。净热、弧燃和耗丝均含两端过渡
  minimum_total_leg_mm: 3.5
  maximum_geometric_envelope_leg_mm: 4.3
  final_peening_enabled: false
  nominal_wire_consumption_length_mm: 678.7878787878788
precision:
  official_position_tolerance_diameter_mm: 0.05
  datum_A: 壳体下端独立安装面
  datum_B: 壳体内壁两轴向测量带拟合的轴线，按A法向约束定向
  datum_basis: 题面要求对基准面的位置度；本设计具体定义A/B测量体系
  measurement_temperature_C:
  - 19.0
  - 21.0
  measurement_state: 孔内和壳底工装全部解除
  diameter_allocations_um:
    manufacturing_assembly_and_positioning: 28.0
    measurement_expanded_uncertainty: 2.0
    limited_honing_axis_change: 6.5
    welding_thermal_residual: 13.5
  maximum_local_radial_honing_removal_um: 3.0
  bore_size_control_mm:
  - 40.0
  - 40.025
  bore_size_basis: 设计H7尺寸控制窗；官方只规定名义直径40 mm，未指定配合等级
  mechanism: 胀套背承、对称短段、逐段能量控制、分工序热管理；不采用焊后精镗修正孔轴
cleanliness:
  requirement: 焊渣、飞溅不得进入产品内腔
  primary_barrier: 铜环实体屏障与接料盘
  auxiliary_measures: 气幕与顶部排烟
  product_inspection: 全过程记录核对、干态分区内窥和洁净封存
  qualification: 全周期牺牲壳体的颗粒提取检验，另行退出产品流
  source_control: 药皮焊接、清渣与切削在入壳前完成
innovation_candidate:
  identity: 8P-R2-t15八翼开口座体
  authority_file: project/competition-authority.yaml
  design_file: project/competition-design.yaml
  geometry_manifest: simulation/competition-r4/geometry/8P-R2-t15-manifest.json
  purpose: 研究柔顺结构减弱焊缝收缩向孔区的传递；同时评价槽根承载、热过程和检测可达性
  result_identity: 已有八翼模型和结果继续按原实体引用；不移植为完整圆环结论
  shared_calculations: 同一焊长、送丝、线能量条件下的守恒核算和名义焊缝组需求
  geometry_specific_calculations: 首层温度历程、残余孔形、局部应力、预制占用时间与热工位容量
  historical_final_weld_input:
    total_arc_length_mm: 288.0
    net_energy_kJ: 86.4
    nominal_arc_time_s: 174.54545454545456
    scope: 旧八翼计算输入，未含本次圆环起止过渡路径，不作为圆环组焊用量
submission:
  paper_source: deliverables/report/technical-report-v4-unified.md
  paper_pdf: output/pdf/焊接工艺设计论文-正文.pdf
  combined_pdf: output/pdf/工艺设计说明书与工程图-参赛设计稿.pdf
  entry_directory: deliverables/competition-entry
  zip: deliverables/焊接固定题-参赛设计报告包.zip
  package_manifest: deliverables/competition-entry/验证与交付状态.json
  page_count_policy: 使用本次PDF实际页数和材料包清单，不沿用历史14/63或16/72页数
  reconstruction: 基于远端工程基线和恢复附件重新生成的新版本；不宣称恢复旧提交9cf6963的原字节
fixture_feasibility:
  configuration: HJ-F-S01完整圆环专属整体下背承、双柱上桥和主动退锥
  release_minimum_post_arc_hold_s: 120.0
  release_part_max_temperature_exclusive_C: 55.0
  analysis_script: studies/COMPETITION-DESIGN/ring-fixture-feasibility.py
  result_file: studies/COMPETITION-DESIGN/results/ring-fixture-feasibility.json
  builder: cad/parametric/ring_fixture/build_ring_fixture.py
  assembly_step: cad/generated/ring-fixture/ring-fixture-assembly.step
  drawing_pdf: cad/generated/ring-fixture/HJ-F-S01-ring-fixture-drawings.pdf
  base_dimensions_mm: [460, 400, 80]
  bed_dimensions_mm: [460, 400, 100]
  lower_column_diameter_mm: 144.0
  lower_column_top_z_mm: 80.0
  upper_neck_diameter_mm: 96.0
  upper_neck_top_z_mm: 99.8
  cone_half_angle_deg: 3.0
  cone_bottom_diameter_mm: 38.2898094
  cone_top_diameter_mm: 36.67564979808233
  cone_top_z_mm: 115.2
  active_cone_release_stroke_mm: 1.5
  columns_diameter_mm: 70.0
  columns_x_mm: [-140.0, 140.0]
  bridge_dimensions_mm: [340, 220, 80]
  bridge_bottom_z_mm: 400.0
  bridge_access_hole_diameter_mm: 110.0
  base_bolts: 18-M30x140；预紧100±10kN，有效啮合60mm
  bridge_bolts: 4-M16x110；预紧20±2kN
  elastic_modulus_MPa: 206000.0
  poisson_ratio: 0.3
  transverse_force_N: 5000.0
  end_moment_N_mm: 170000.0
  bore_endpoint_z_mm: [100.0, 115.0]
  radial_clamping_budget_um: 6.5
  calculated_cold_axis_upper_um: 5.639447
  contact_seating_allocation_um: 0.25
  axis_with_seating_allocation_um: 5.889447
  remaining_machine_rocking_allocation_um: 0.610553
  scope: 冷态真实分段截面、含水气孔净截面、预紧连接和上桥轴压的解析设计；接触坐实和机台摇摆为明确分配，热态及实机重复性另确认

monitoring_design:
  purpose: 当前圆环设计pWPS的数字监测窗口；电流和电压容差为监测设计值，设备接入后按评定与校准结果确认
  operation: final_GTAW
  current:
    supported_definitions:
    - instantaneous_pulsed_A
    - cycle_mean_A
    plateau_tolerance_A: 5.0
    cycle_mean_tolerance_A: 5.0
    minimum_samples_per_cycle: 20
    minimum_bad_cycles: 2
    phase_basis: 瞬时波形必须附脉冲相位起点、频率和占空比；按整周期评价峰值与基值，平均电流不得冒充瞬时波形
  voltage_window_V:
  - 11.0
  - 13.0
  travel_speed_relative_tolerance: 0.02
  temperature_definition: pre_arc_control_point_C
  temperature_gates: 首段起弧15～35℃；续焊起弧15～100℃；弧燃和冷却温度不按层间起弧温度误判
  bias_policy: 工艺窗口固定；有证书的离线传感器校准另行处理，不从本件焊接序列自动估计偏置或平移窗口
  minimum_event_duration_s: 0.05
  wire_feed_tolerance_mm_s: 0.05
  segment_energy_relative_tolerance: 0.02
  segment_path_relative_tolerance: 0.02
