Repository: xianzai588/Hanjie

# Hanjie · 数字化异种材料焊接工艺设计 2026

**当前参赛版：COMPETITION-R1。** 采用 6P 四道自动 TIG、NiFe-55 镍铁基填充、Ø1.6 mm 棒材固定送丝、内置锥驱动圆柱胀套独立定位、分体式紫铜衬环内腔防护，并执行**铸铁冷焊热制度（不预热、层间 ≤100 ℃）＋ 焊后半热态锤击**。全部数字结果由经典公式计算与数值仿真给出。

- [工艺设计说明书](output/pdf/technical-report-v4.pdf)（28 页）与[设计图集](cad/generated/engineering-drawings/pdf/HJ-DRW-drawing-set.pdf)（6 页）。
- [提交技术包](deliverables/submission/)；报名表、学校盖章和推荐由参赛方办理。
- 统一设计配置：`project/competition-design.yaml`（含 `thermal_regime` 与 `peening` 段）。
- 复现入口：`python deliverables/build_submission.py`；相图与热制度计算：`python studies/SCHAEFFLER-MAP/run.py`。

## 设计要点

**焊得住。** NiFe-55（Ni 55%）建立低稀释奥氏体过渡区。Schaeffler 相图当量计算覆盖 10%～50% 全稀释区间共 14 个算例：Cr_eq 0.32～1.18、Ni_eq 46.18～56.61，稳居单相奥氏体区，Ms −217～−395 ℃，相对 A+M 边界（Ni_eq 12～16）余量 ≥30 个当量单位。铸铁基体当量点 (3.95, 5.18)、Ms +468 ℃，说明淬硬倾向源于基体而非冷却速度——预热无法改变，必须由填充金属从外部引入镍。每段收弧后在焊道 400～500 ℃ 窗口内实施半热态气动锤击，把熔合线残余拉应力转为压应力。

**焊不歪。** Ø0.05 mm 位置度预算闭合：径向 0.0218 mm（折合直径 0.0436 mm），叠加 0.002 mm 扩展不确定度后合计 0.0456 mm，余 0.0044 mm；热残余允许上限由预算反算为 0.0102 mm。冷焊制度把座体自由径向收缩协调量压到 0.0630 mm（层间 200 ℃ 口径的 44%），孔区与焊道间 31.7 K 温差即对应整个位置度径向限值——这是取消预热、执行层间 ≤100 ℃ 的直接依据。

**焊得干净。** TIG 无熔滴过渡飞溅从源头消除颗粒；分体式 C11000 紫铜衬环全周屏障、强制吸热、盘面朝上、贴壁下撤，四条件合取，任一不成立系统即保持拒绝状态。

## 核心指标

| 项目 | 要求 |
| --- | --- |
| 壳体 | Q235B，壁厚 5 mm，Ø160 × 200 mm |
| 主轴承座 | QT450-10，环形盘状，轴承孔 Ø40 mm |
| 焊后位置度 | 轴承孔轴线位置度偏差 ≤ Ø0.05 mm（预算闭合，余 0.0044 mm） |
| 洁净度 | 不得产生可能落入压缩机内部的焊渣、飞溅物（四条件合取控制） |
| 焊缝组织 | 全稀释域单相奥氏体，无马氏体转变通道 |

## 工程确认计划

试制阶段按说明书 §9.2 的 V1～V10 完成 A 类实物工程确认：小试金相与宏观截面 → 锤击层残余应力 → 同件测量与重复装夹 → 热残余 CMM 回填 → 铜衬环热接触与颗粒清点 → 自动化联调。设计指标的统一表述为：**经理论计算与数值仿真验证，在设定工况下满足设计指标要求；建议在后续试制阶段通过 A 类实物试验完成最终工程验证。**

## 工作包与分工

| WP | 模块 | 回答的问题 |
| --- | --- | --- |
| WP0 | 项目定义与资料管理 | 我们到底要解决什么 |
| WP1 | 材料与焊接性 | 为什么难焊 |
| WP2 | 焊接工艺选型 | 用什么方法焊 |
| WP3 | 接头结构与夹具 | 接头怎么设计 |
| WP4 | 热-结构仿真 | 为什么这样设计 |
| WP5 | 物理验证（可选） | 实物能不能焊好 |
| WP6 | 自动化与智能监测 | 怎么稳定重复 |
| WP7 | 检测评价与数值后处理 | 怎么证明真的好 |
| WP8 | 作品集成与答辩 | 怎么形成参赛作品 |

## 里程碑

| 日期 | 节点 |
| --- | --- |
| 09-05 | 约束/假设/证据矩阵 + 材料参数基线 |
| 09-10 | CAD V1、工艺候选与接头方案冻结 |
| 09-18 | Process Freeze V1（基于文献与数字仿真） |
| 09-25 | ≥9 组方案比较 + 结构优化 |
| 10-02 | 网格/参数敏感性/鲁棒性 |
| 10-08 | 自动化软件 MVP |
| 10-13 | 技术说明书 V1 |
| 10-17 | 工程图、流程图、结果图 |
| 10-20 | 报名与内部技术审查截止 |
| 10-25 | 学校统一提交截止（官方） |

## 仓库结构

```
docs/          项目定义、路线图、研究、工艺、验证计划
competition/   比赛官方文件（只读存档）
cad/           壳体、轴承座、接头、夹具、总装
simulation/    有限元模型、算例与结果
studies/       竞赛设计计算、相图映射、鲁棒边界
experiments/   实验方案、原始数据、金相、硬度、测量
automation/    视觉定位、路径规划、仿真采集、异常检测、追溯
data/          数据模式与样例数据
deliverables/  最终提交物
```

## 文档索引

- [项目定义](docs/00-project-definition.md)
- [路线图](docs/01-roadmap.md)
- [团队分工](docs/02-team.md)
- [设备清单](docs/03-equipment-inventory.md)
- [工艺设计说明书源文件](deliverables/report/technical-report-v4-unified.md)
- [Schaeffler 相图与冷焊冶金设计](docs/process/schaeffler-diagram-analysis.md)
- [协作规则](CONTRIBUTING.md)

## 复现入口

在仓库根目录执行：

```powershell
python -m pytest -q
python deliverables/build_submission.py
```

构建链依次重算竞赛设计、候选排序、鲁棒边界、Schaeffler 相图映射、工装可达性、Route B 条件选型、工艺卡与工程图，随后生成说明书 PDF、提交包与 ZIP，并通过 `scripts/competition_submission_lint.py` 质量门。输出分别位于 `cad/generated/`、`simulation/results/`、`studies/*/results/` 与 `deliverables/submission/`。

## 历史研究记录（按原日期保留）

**2026-09-08 工装几何推进**：已读取既有 BREP 检查防护盘上/下退出、六种焊枪包络和锥面压入情景。三候选均排除整盘上撤；底口开放时下撤与所列实体无干涉。30°/45° 弯头后竖直枪体保留为几何候选；原心轴整段入孔会穿透，名义退让 5 mm 后为孔缘接触，已改为内置锥驱动开缝圆柱胀套并配置 1.00 mm 主动回退行程。入口 `python studies/TOOLING-ACCESS/run.py`。

**2026-09-06 V4.3**：修正非均匀异材公共面导热的串联热阻离散，并完成 THERMAL-0.4R1 全量重跑与审计；七个真实三维实体的静力筛查已完成，Continuous、6P、8P-FAIR_B 进入后续比较。

**2026-09-08 无实物条件选型**：新增六候选 108 组承载—沉积截面—名义净热输入核算及精度预算反算，按参考载荷与设计筛查许用值给出低热输入优先项与 6P/8P 自动切换边界。执行入口 `python studies/ROUTE-B-DESIGN/run.py`。

File: docs/research/r1-no-weld-literature-benchmark.md
# COMPETITION-R1 文献对标与放行边界

日期：2026-09-23  
证据性质：公开文献对标（B级）＋批次待核与标准待核（C级）  
用途：补充固定题数字设计方案的可追溯证据；本文件中的他人试验数据不是本接头的实测或工艺评定。

## 1. 工况对标

| 对象 | 材料、方法与参数 | 公开结果 | 可用于本项目的结论 |
| --- | --- | --- | --- |
| 本设计候选 | QT450-10 / Q235B；四道自动TIG；75 A、12 V、1.5 mm/s；η=0.55；毛弧能600 J/mm、模型净热输入330 J/mm；150℃预热仍为候选值，PWHT尚未放行 | 材料批次证书与金相记录待补齐 | 只能称数字设计候选。预热窗口、PWHT分支和WPS/PQR受材料证明门阻断 |
| R007 | 灰铸铁FC250气缸盖修复TIG；Ø2.4，140 A、17–21 V、25 cm/min、DCEP、100%Ar；预热250℃；Ni-CI、NiFe、NiFe-1、308L；对照650℃×90 min PWHT | 无PWHT时四种焊材HAZ均观察到马氏体；HAZ约432–489 HB。PWHT后各焊材HAZ约224–320 HB，但NiFe焊缝约403 HB、308L焊缝约594 HB；该研究仅报告Ni-CI+PWHT同时满足其FC250组织与硬度要求 | 可说明不做PWHT与PWHT会带来不同的HAZ/焊缝硬度权衡；灰铸铁修复数据不能当作QT450-10/Q235B角焊缝的硬度预测 |
| R008 | 论文题名称304与gray iron；正文另称DCI且描述珠光体试板；SMAW、E-NiCI Ø3.2、80 A；预热350℃、后热350℃×45 min | HV2：304约290、HAZ约413、焊缝约354、铸铁侧约296–334；部分测点超过450 HV2 | 仅作不同异种材料/SMAW接头的补充风险旁证；材料命名与本项目不同，不作为球铁TIG设计值 |
| TWI | 球铁典型值按MMA/MIG及组织分类；铁素体球铁RT–150℃，珠光体球铁200–330℃；另要求缓慢冷却 | 资料没有TIG栏，也没有QT450-10/Q235B本接头的认可窗口 | 可作组织与工艺路线参考，不能把150℃直接写成TIG放行值，也不能把200–330℃直接套作本件TIG窗口 |

R007按140 A、约19 V、4.17 mm/s计算毛弧能约638 J/mm。仅为量级比较，若套用本设计的η=0.55，折算约351 J/mm；351 J/mm是按本项目效率假设进行的计算，不是R007原文实测净热输入。相近热输入也不能消除材料、熔深、几何和稀释率差别。

R007硬度细项（HB）：

| 焊材 | 未PWHT：HAZ / 焊缝 | 650℃×90 min：HAZ / 焊缝 |
| --- | ---: | ---: |
| Ni-CI | 489.0 / 194.7 | 223.8 / 195.9 |
| NiFe | 442.5 / 311.1 | 249.9 / 403.5 |
| NiFe-1 | 454.5 / 327.9 | 231.0 / 368.5 |
| 308L | 432.3 / 367.0 | 319.9 / 594.1 |

FC250研究采用的硬度范围为170–235 HB。该范围是灰铸铁FC250对标，不是本项目QT450-10母材、熔合区或接头的验收标准。

## 1.1 供方焊材页面核对（2026-09-23，R003 / Certilas CEWELD NiFe 55 TIG）

| 项目 | 供方标称 | 本项目原建模输入 | 处置 |
| --- | --- | --- | --- |
| 分类 | AWS A5.15 **E NiFe-CI**；EN ISO 1071 **S C NiFe-2**；W.Nr. **2.4472** | “AWS分类待批次证书确认” | 供方页面已给出分类；E为供方标注前缀，本项目为实心棒材，不自行转为R，以批次证书为准 |
| 化学成分 wt% | C **0.01**、Si 0.13、Mn 0.7、P **0.005**、S **0.001**、Ni 55、Cu 0.03、Mo 0.03、Fe 余量 | C 0.5、Mn 1.0、Si 0.5 | **C 相差约 50 倍**，已按供方更正。该输入直接决定焊缝 C 估计：更正后区间由 1.26～1.79 改为 1.05～1.60 wt% |
| 熔敷力学（as welded） | Rm 450、Rp0.2 300、A5 8% | 已采用 | 属**未稀释**熔敷金属值，不能直接当作稀释后焊缝性能 |
| 规格 | Ø1.6×1000（另有 2.0/2.4）；保护气 I1（EN ISO 14175）；全位置；不需烘干 | Ø1.6 | 一致 |
| 推荐母材 | 灰口/可锻/**球墨铸铁（GGG-40～70）**、低碳与低合金钢、**钢—铸铁异种接头**；“extreme crack resistance with a ductile weld deposit” | 模糊表述 | **可直接作为维度②选材适用性的公开依据**，且正好覆盖 QT450-10 + Q235B |
| 预热/层间/PWHT | **页面未给出** | 150 ℃ 候选 | 佐证 150 ℃ 无供方支撑，必须由母材冶金＋批次组织＋工艺评定确定（L13 放行门） |
| 杂质 P/S | P 0.005、S 0.001 | 未记录 | 焊材本身低杂质；但熔合区 S/P 由母材（QT450-10 S 0.015、P 0.04）带入主导，凝固裂纹风险不能因此免除 |

### 稀释口径不一致（需统一）

稀释模型按最终 3.5 mm 焊脚全长计入母材熔入（填充 41.2%），而 §2.1 工艺约束是仅第一道控熔深、后三道在上道表面重熔。两种口径结果：

| 口径 | 填充 | QT450-10 | Q235B | Ni wt% | C wt% |
| --- | ---: | ---: | ---: | ---: | ---: |
| 现行单道等效（3.5 mm 脚全长熔入 1.5/1.0） | 41.2% | 35.3% | 23.5% | 22.6 | 1.33 |
| 仅第一道熔入 1.5/1.0（逐道填充等效面积 z²） | 58.3% | 25.0% | 16.7% | 32.1 | 0.95 |
| 仅第一道熔入 0.8/0.5（逐道填充等效面积 z²） | 72.9% | 16.7% | 10.4% | 40.1 | 0.63 |
| 零稀释（纯焊材） | 100% | — | — | 55.0 | 0.01 |

无论哪一口径，焊缝金属都是 **Fe-Ni-C 奥氏体（Ni 约 20～40%）**，不是未稀释的镍基熔敷金属。因此：①组织表述应保持为Fe-Ni-C奥氏体；②供方Rm 450只能作未稀释熔敷金属的量级参照，不能直接推定本接头与QT450-10同级。口径统一须以小试宏观截面与化学分析回填（说明书 §9.2 L7）。

## 2. 正式热循环比较分支

三个分支均为待评定的比较方案，不是已批准WPS。

| 分支 | 本项目比较方案 | 文献参照 | 优点与代价 | 当前处置 |
| --- | --- | --- | --- | --- |
| I：当前无PWHT候选 | NiFe；150℃候选预热；四道后覆盖缓冷 | R007在250℃预热且不做PWHT时，NiFe对应HAZ约442.5 HB；R007四种填料的HAZ范围约432–489 HB | 维持当前低复杂度路线；但灰铸铁数据提示即使更高预热仍可能出现硬化HAZ。当前150℃不能视为已安全或已验证 | 保留作基线；待同批材料TIG小试确认组织、硬度与裂纹 |
| II：NiFe＋PWHT | NiFe；按R007的250℃预热及650℃×90 min做比较点 | HAZ约249.9 HB，焊缝约403.5 HB | HAZ硬度降低，但NiFe焊缝硬度升高；还须评估整件热变形、加工余量与强度 | 正式比较分支；不得因HAZ变软而忽略焊缝升硬 |
| III：Ni-CI＋PWHT | Ni-CI；按R007的250℃预热及650℃×90 min做比较点 | HAZ约223.8 HB、焊缝约195.9 HB；R007报告其为唯一同时满足FC250组织/硬度条件的组合 | 文献中的组织/硬度结果有利；其在本项目的承载强度、韧性、角焊成形和TIG材料适配性尚未证明 | 正式比较分支；须做强度匹配和接头工艺评定后才能与NiFe主候选取舍 |

R007和R008不是本项目的直接等效接头。两者的铸铁牌号、钢侧材料、焊接方法/几何和稀释状态不同。R007的硬度区间只用于风险量级比较，不得作为QT450-10预期值、判废线或保证值。PWHT路线还会改变整件热历程，应与位置度和A2候选0.250 mm径向加工余量状态一并评估。

## 3. QT450-10材料组织放行门

GB/T 1348-2019将QT450-10列入铁素体至珠光体型牌号系列；这并不提供本项目某一采购批次的相比例、热处理状态或局部组织记录。项目材料清单目前没有来料批次质保书或金相证明。因此，当前“基体组织”状态是未核实，不能把牌号简称为已证明的铁素体基体。

TWI表中的铁素体/珠光体预热行仅覆盖MMA/MIG等列出的工艺，不能作为TIG许可窗口。放行门要求：

1. 取得QT450-10批次质保书、炉批号、热处理状态和实测性能；
2. 按GB/T 9441-2021留存代表性金相，记录石墨形态、球化情况、铁素体/珠光体比例及碳化物情况；
3. 依据来料组织重新评审预热、层间与PWHT方案；若基体呈明显珠光体强化或与原候选假设不同，重定TIG窗口并通过代表性接头试件；
4. 材料记录、TIG试件和相应验收阈值闭合之前，禁止冻结预热窗口、PWHT路线和WPS/PQR。

配置文件project/competition-design.yaml中的material_qualification_gate记录此状态，并将preheat_window_freeze、pwht_branch_selection和wps_pqr_release置为阻断项。TWI的200–330℃只能作为珠光体球铁MMA/MIG类比，不能直接填入TIG放行参数。

## 4. 疲劳失效模式与当前数值边界

| 位置/问题 | 已核实资料 | 本设计如何使用 |
| --- | --- | --- |
| 焊趾 | R009研究的是含起止点的钢制间断角焊缝；文中报告试件疲劳等效等级至少FAT71、许多高于FAT80，且所研究的小于10 mm起止段未显著降低疲劳寿命。FAT63是该论文讨论的ISO 5817:2023附录B对照建议值 | 说明起止点不能未经试验就认定为首要疲劳弱点。钢接头数据不能直接赋给QT450-10/Q235B异种TIG焊趾 |
| 焊根/喉部 | R010、R011研究承载角焊缝焊根疲劳，使用缺口应力或4R等方法，表明需单独评定 | 不套用焊趾等级。IIW XIII-2460-13和EN 1993-1-9表8的具体焊根分类待取得原文核对后冻结 |
| 52.17 MPa | joint-load-basis.json给出的required_allowable_mpa，是喉面积剪切等效项与倾覆正应力项组合形成的静力参考包络筛查值 | 不是FAT定义的2×10⁶循环单轴名义疲劳应力，不与FAT相除，不得据此计算疲劳裕量/寿命 |
| 1.150 | 60 MPa人工静力筛查值除以52.17 MPa的条件承载比值 | 仅说明当前静力筛查输入间的比值，与疲劳无关 |

本接头没有实际载荷谱、焊根类别数值、槽根局部应力或分模式疲劳试验，因此没有疲劳通过/不通过或寿命结论。后续疲劳方案应取得载荷谱和应力比，分别评估焊趾、焊根/喉部和翼根/槽根应力，并在试验记录中标明起裂位置。R009不支持“分段越多，疲劳必然越差”的普遍说法。

## 5. 其他未闭合的输入与边界

- **径向加工余量：** 当前取A2候选0.250 mm（预加工孔Ø39.490~39.500）。将TWI钢焊缝0.8 mm/焊作为材料范围受限的压力比较时，筛查需约0.213299 mm，A2的算术余量为0.036701 mm；旧A0候选0.20 mm在该情景下差0.013299 mm，已不是当前设计值。该覆盖只到数字筛查层：k、β与σ仍是工程假设，终镗包络、孔壁最薄处和胀套弹性重复性未检，保持压力情景，不把它改写成真实收缩预测。
- **NiFe热膨胀系数：** 11.0×10⁻⁶/K仍是未核实建模输入（焊材化学成分已按供方页面核对更正，见 §1.1；CTE 供方页面未提供）。供方数据页未提供可核对CTE，当前不编造区间；获得可靠材料/沉积金属数据后再替换。
- **焊材强度：** 供方NiFe 55 TIG棒典型熔敷金属值Rm 450 MPa、Rp0.2 300 MPa、A5 8%（**未稀释熔敷金属**），可用于材料强度量级匹配说明，不是稀释后焊缝性能，也不是本接头许用值。更宽的400–579 MPa应注明各来源及其材料/方法范围，不能合并成设计许用值。
- **收缩系数：** δ=kAw/t与δ=βz中的k、β保持当前工程敏感性带，不为追求通过而调值；TWI 0.8 mm情景继续作为外部上界压力比较。

## 6. 数字证据与放行分层

现有证据包括参数对标、三分支热循环比较、焊趾/焊根/槽根疲劳模式表、真实CAD/计算与软件拒绝逻辑，分别对应文献对标、数字设计和软件逻辑验证。报告与设计图构成本包的作品载体，焊接性能、硬度和疲劳结果按§9.2回填。

3D打印装配动作模型和60秒拒绝逻辑演示可作为后续展示素材；当前文件保留设计成立条件、公开结果适用边界和后续验收判据。

## 7. 待取证事项

1. 馆藏核对IIW XIII-2460-13与EN 1993-1-9表8，确认焊根类别后再作数值评定；
2. 调取R012全文：铸铁/低碳钢异种焊接及预热对HAZ宽度的研究；
3. 继续检索QT450-10/Q235B/NiFe TIG三要素完全匹配的公开接头试验；目前无可直接替代本件评定的数据；
3bis. 统一四道稀释口径（按逐道重算复合焊缝金属成分），并以小试化学分析/宏观截面回填；在此之前焊缝金属成分只给区间、不给单值；
4. 取得本项目QT450-10实际批次质量证明与金相，解除材料组织放行门。

## 参考来源

- R007：Jatimurti et al., MATEC Web of Conferences 269 (2019), 01011. [DOI](https://doi.org/10.1051/matecconf/201926901011)
- R008：García-Lira et al., Materials Sciences and Applications 12 (2021), 614–621. [DOI](https://doi.org/10.4236/msa.2021.1212041)
- R009：Wang et al., Welding in the World 70 (2025). [DOI](https://doi.org/10.1007/s40194-025-02258-1)
- R010：Rohani Raftar et al., International Journal of Fatigue 144 (2021), 106076. [DOI](https://doi.org/10.1016/j.ijfatigue.2020.106076)
- R011：Rohani Raftar et al., International Journal of Fatigue 156 (2022), 106623. [DOI](https://doi.org/10.1016/j.ijfatigue.2021.106623)
- R012：Roy, Indian Welding Journal 25(1) (1992), 全文待调取. [DOI](https://doi.org/10.22486/iwj.v25i1.148352)
- TWI, Weldability of Materials – Cast Irons. [官方技术资料](https://www.twi-global.com/technical-knowledge/job-knowledge/weldability-of-materials-cast-irons-025)
- Certilas, CEWELD NiFe 55 TIG. [供方产品页](https://certilas.com/en/product/nife-55-tig)
- GB/T 1348-2019《球墨铸铁件》及GB/T 9441-2021《球墨铸铁金相检验》。
